Repository: amirnarimani81/Machine-Learning-Driven-PEMFC-Performance-Prediction-Optimization-Degradation-Modeling

## Overview

Designing high-performance **Membrane Electrode Assemblies (MEAs)** for 
**Proton Exchange Membrane Fuel Cells (PEMFCs)** traditionally relies on expensive and 
time-consuming experimental trial-and-error.

The objective is to replace traditional trial-and-error experimental approaches with
data-driven models capable of:

- Predicting fuel cell performance metrics such as maximum power density (MPD).
- Identifying critical catalyst and MEA design parameters.
- Understanding relationships between material properties and electrochemical performance.
- Supporting accelerated catalyst and MEA development.

File: 2.Ensemble-Machine-Learning--for-MEA-PEMF/database.csv (part 2 of 12)
ticle variance,carbon substrate type,carbon particle diameter(nm),support BET surface area(m2/g),Reduction Temperature,Reduction Time/min,Reducing agent( chemical name in english),pH,Annealing Temperature,Annealing Time/h,Atomosphere h2,Atomosphere inert,ECSA m2/g,Mass Activity mA mg-1,Specific Activity mA cm-2,Half wave potential £¨V vsRHE£©,Onset Potential £¨V vsRHE£©,Reduce in MA/ mA mg-1,I/C Ratio(ionomer/catalyst),Area cm2,Cathodic Loading Amount mgPt cm-2,Anodic Platinum Loading Amount mgPt cm-2,Anodic catalyst type x wt% Pt/C,Membrane,membrane thickness,Hot Press Temperature,Hot Press Time min,Hot Press Pressure Mpa,Humidity %,GDE for 1,celltemp©,Flowing rate of H2 ml min-1,flowing rate of cathode gas(O2/air),stoichiometry/anode,stoichiometry/cathode,stoich to flow anode,stoich to flow cathode,Back Pressure Mpa,"Current decay at 0.6V(ma,cm2)",Cathode gas oxygen ratio,Maximum Power Density mW cm-2,Open Circuit Voltage V,Voltage 100mA cm0,Voltage 200mA cm0,Voltage 300mA cm0,Voltage 400mA cm0,Voltage 500mA cm0,Voltage 600mA cm0,Voltage 700mA cm0,Voltage 800mA cm0,Voltage 900mA cm0,Voltage 1000mA cm0,Voltage 1100mA cm0,Voltage 1200mA cm0,Voltage 1300mA cm0,Voltage 1400mA cm0,Voltage 1500mA cm0,Voltage 1600mA cm0,Voltage 1700mA cm0,Voltage 1800mA cm0,Voltage 1900mA cm0,Voltage 2000mA cm0,Voltage 2100mA cm0,Voltage 2200mA cm0,Voltage 2300mA cm0,Voltage 2400mA cm0,Voltage 2500mA cm0,Voltage 2600mA cm0,Voltage 2700mA cm0,Voltage 2800mA cm0,Voltage 2900mA cm0,Voltage 3000mA cm0
Platinum nanoparticles supported on nitrogen and fluorine co-doped graphite nanofibers as an excellent and durable oxygen reduction catalyst for polymer electrolyte fuel cells,A.K. Sahu,india,CSIR Madras Complex,2016,Pt/GNF,100,0,0,0,0,0,0,0,0,0,0,0,0,0,0,0,0,0,0,0,20,0,0,0,0,0,0,0,0,0,80,5.7,,carbon nanofiber,,,140,360,ethylene glycol,10,25,0,0,0,71,12.2,0.017183099,0.76,0.95,,,25,0.1,0.1,20,nafion 212,50,130,3,1.96,80,1,70,525,650,,,0,0,,,1,610.41,0.85,0.82,0.795,0.75,0.705,0.695,0.65,0.61,0.59,0.56,0.52,0.49,0.45,0.41,0.39,0.37086,0.35328,0.3371,0.32214,0.30827,0.29539,0.28338,0.27216,0.26166,0.2518,0.24254,0.23382,0.22559,0.21781,0.21045,0.20347
Platinum nanoparticles supported on nitrogen and fluorine co-doped graphite nanofibers as an excellent and durable oxygen reduction catalyst for polymer electrolyte fuel cells,A.K. Sahu,india,CSIR Madras Complex,2016,Pt/N-GNF,100,0,0,0,0,0,0,0,0,0,0,0,0,0,0,0,0,0,0,0,20,4.5,0,0,0,0,0,0,0,0,76.4,4.5,,nitrogen-doped carbon nanofiber,,,140,360,ethylene glycol,10,25,0,0,0,11.5,18.3,0.159130435,0.8,0.98,,,25,0.1,0.1,20,nafion 212,50,130,3,1.96,80,1,70,525,650,,,0,0,,,1,942.09,0.95,0.85,0.81,0.795,0.76,0.72,0.7,0.69,0.65,0.62,0.61,0.595,0.58,0.55,0.51,0.5,0.49,0.45,0.42,0.4,0.39,0.38031,0.37119,0.3626,0.35449,0.34683,0.33957,0.33269,0.32615,0.31994,0.31403
Platinum nanoparticles supported on nitrogen and fluorine co-doped graphite nanofibers as an excellent and durable oxygen reduction catalyst for polymer electrolyte fuel cells,A.K. Sahu,india,CSIR Madras Complex,2016,Pt/NF-GNF,100,0,0,0,0,0,0,0,0,0,0,0,0,0,0,0,0,0,0,0,20,13,0,0,0,0,0,0,0,0,70,3.1,,nitrogen-doped carbon nanofiber,,,140,360,ethylene glycol,10,25,0,0,0,12.4,40.8,0.329032258,0.83,1,,,25,0.1,0.1,20,nafion 212,50,130,3,1.96,80,1,70,525,650,,,0,0,,,1,978.45,0.95,0.85,0.82,0.8,0.79,0.75,0.71,0.7,0.69,0.66,0.64,0.62,0.6,0.59,0.58,0.55,0.51,0.5,0.49,0.45,0.42,0.4,0.39,0.38031,0.37119,0.3626,0.35449,0.34683,0.33957,0.33269,0.32615
Iridium-decorated Palladium¨CPlatinum core¨Cshell catalysts for oxygen reduction reaction in proton exchange membrane fuel cell,Chen-Hao Wang,Taiwan,Taiwan University of Science and Technology,2014,Ptshell-Pdcore/c,35.2,64.8,0,0,0,0,0,0,0,0,0,0,0,0,0,0,0,0,0,0,25,0,0,0,0,0,0,0,0,0,75,2.5,,XC-72R,30,230,80,30,ethanol,7,25,0,0,0,24.6,70,0.284552846,0.85,1,,2,5,0.25,0.25,,nafion 212,50,135,2,12.74,100,1,70,225,300,1.5,2,225,300,0.1,,1,741,0.95,0.82,0.798,0.76,0.72,0.7,0.69,0.65,0.62,0.61,0.598,0.59,0.55,0.51,0.5,0.49,0.45,0.41,0.4,0.39,0.35,0.31,0.3,0.29,0.25,0.21,0.17238,0.13898,0.10914,0.0823,0.05805
Iridium-decorated Palladium¨CPlatinum core¨Cshell catalysts for oxygen reduction reaction in proton exchange membrane fuel cell,Chen-Hao Wang,Taiwan,Taiwan University of Science and Technology,2014,Ir-decorated Ptshell-Pdcore/c,34,62,0,3.32,0,0,0,0,0,0,0,0,0,0,0,0,0,0,0,0,25,0,0,0,0,0,0,0,0,0,75,2.35,,XC-72R,30,230,80,30,ethanol,7,25,0,0,0,19.2,75,0.390625,0.855,1,,2,5,0.25,0.25,,nafion 212,50,135,2,12.74,100,1,70,225,300,1.5,2,225,300,0.1,,1,819,0.95,0.82,0.79,0.72,0.7,0.68,0.64,0.605,0.6,0.59,0.58,0.57,0.55,0.52,0.505,0.495,0.49,0.46,0.435,0.41,0.4,0.39,0.35,0.31,0.3,0.28,0.26086,0.24328,0.2271,0.21214,0.19827
Sulfonated polyaniline nanofiber as Pt-catalyst conducting support for proton exchange membrane fuel cell,Ko-Shan Ho,Taiwan,National Kaohsiung University of Applied Sciences,2014,Pt/C-ACNF-6,100,0,0,0,0,0,0,0,0,0,0,0,0,0,0,0,0,0,0,0,18,2.29,0,0.2,0,0,0,0,0,0,68.87,2.5,,nitrogen-doped carbon nanofiber,,422,170,120,ethylene glycol,11,25,0,0,0,55,225,0.409090909,,,,,4,0.225,,,nafion 212,50,140,5,6.86,100,0,70,100,200,,,0,0,0,,1,311.5,0.8,0.74,0.69,0.64,0.598,0.55,0.498,0.445,0.375,0.325,0.2783,0.23739,0.20125,0.1691,0.1403,0.11436,0.09088,0.06952,0.05001,0.03211,0.01563,0.01,0.01,0.01,0.01,0.01,0.01,0.01,0.01,0.01,0.01
Sulfonated polyaniline nanofiber as Pt-catalyst conducting support for proton exchange membrane fuel cell,Ko-Shan Ho,Taiwan,National Kaohsiung University of Applied Sciences,2014,Pt/C-ACNF-24,100,0,0,0,0,0,0,0,0,0,0,0,0,0,0,0,0,0,0,0,18.5,2.66,0,7.4,0,0,0,0,0,0,43.35,2.3,,nitrogen-doped carbon nanofiber,,513,170,120,ethylene glycol,11,25,0,0,0,55,225,0.409090909,,,,,4,0.225,,,nafion 212,50,140,5,6.86,100,0,70,100,200,,,0,0,0,,1,408,0.845,0.698,0.65,0.61,0.575,0.55,0.52,0.48,0.45,0.43,0.4,0.37,0.34,0.3,0.26238,0.22898,0.19914,0.1723,0.14805,0.12602,0.10592,0.08751,0.07059,0.05497,0.04052,0.02711,0.01463,0.01,0.01,0.01,0.01
Dendrimer confined Pt nanoparticles: electro-catalytic activity towards the oxygen reduction reaction and its application in polymer electrolyte membrane fuel cells,"Sahu, AK",India,CSIR Madras Complex,2015,Pt-DENs/Cest,100,0,0,0,0,0,0,0,0,0,0,0,0,0,0,0,0,0,0,0,20,0,0,0,0,0,0,0,0,0,80,1.8,,XC-72R,30,230,25,60,NaBH4,6,25,0,0,0,20.46,5.2,0.025415445,0.72,0.88,,,5,0.2,0.2,20,nafion 212,50,130,3,2.94,100,1,60,200,200,,,0,0,0.1,,1,532,0.9,0.64,0.598,0.54,0.5,0.48,0.47,0.46,0.45,0.44,0.42,0.405,0.4,0.39,0.38,0.33,0.3,0.28,0.22,0.16431,0.1161,0.07394,0.03677,0.01,0.01,0.01,0.01,0.01,0.01,0.01,0.01
Dendrimer confined Pt nanoparticles: electro-catalytic activity towards the oxygen reduction reaction and its application in polymer electrolyte membrane fuel cells,"Sahu, AK",India,CSIR Madras Complex,2015,Pt-DENs/Canh,100,0,0,0,0,0,0,0,0,0,0,0,0,0,0,0,0,0,0,0,20,0,0,0,0,0,0,0,0,0,80,2,,XC-72R,30,230,25,60,NaBH4,6,25,0,0,0,54.8,16.4,0.029927007,0.75,0.92,,,5,0.2,0.2,20,nafion 212,50,130,3,2.94,100,1,60,200,200,,,0,0,0.1,,1,646,0.9,0.76,0.67,0.6,0.58,0.53,0.51,0.505,0.503,0.5,0.498,0.495,0.48,0.47,0.44,0.42,0.398,0.38,0.33,0.2833,0.24239,0.20625,0.1741,0.1453,0.11936,0.09588,0.07452,0.05501,0.03711,0.02063,0.01
Highly Active and Durable Co-Doped Pt/CCC Cathode Catalyst for Polymer Electrolyte Membrane Fuel Cells,Branko N. Popov,United States,University of South Carolina,2015,Co-doped Pt/CCC,40,0,0,0,0,0,60,0,0,0,0,0,0,0,0,0,0,0,0,0,43,0,0,0,0,0,0,0,0,0,57,5.4,,home-made carbon,,398,160,180,ethylene glycol,11,800,2,1,0,75,440,0.586666667,,,0.09,0.25,25,0.1,0.1,46,nafion 212,50,140,6,1.96,100,0,80,750,750,,,0,0,0,,1,1821.3,0.984,0.875,0.85,0.845,0.83,0.82,0.81,0.805,0.8,0.798,0.795,0.79,0.775,0.77,0.76,0.755,0.75,0.748,0.745,0.74,0.73,0.725,0.71,0.705,0.7,0.695,0.68,0.66,0.64086,0.62328,0.6071
Controlling Pt loading and carbon matrix thickness for a high performance Pt-nanowire catalyst layer in PEMFCs,Sheng Sui,china,Shanghai Jiao Tong University,2014,,100,0,0,0,0,0,0,0,0,0,0,0,0,0,0,0,0,0,0,0,40,0,0,0,0,0,0,0,0,0,60,3.9,,XC-72R,30,230,25,4320,formic acid,7,25,0,0,0,28,217,0.775,,,,0.25,10,0.3,0.5,50,nafion 212,50,130,2,0.2,100,1,70,225,300,1.5,2,225,300,0,,0.21,464,0.95,0.8,0.76,0.72,0.695,0.68,0.625,0.605,0.58,0.51,0.42,0.31,0.21044,0.12815,0.05898,0.01,0.01,0.01,0.01,0.01,0.01,0.01,0.01,0.01,0.01,0.01,0.01,0.01,0.01,0.01,0.01
Controlling Pt loading and carbon matrix thickness for a high performance Pt-nanowire catalyst layer in PEMFCs,Sheng Sui,china,Shanghai Jiao Tong University,2014,,100,0,0,0,0,0,0,0,0,0,0,0,0,0,0,0,0,0,0,0,40,0,0,0,0,0,0,0,0,0,60,3.9,,XC-72R,30,230,25,4320,formic acid,7,25,0,0,0,27.5,217,0.789090909,,,,0.25,10,0.4,0.5,50,nafion 212,50,130,2,0.2,100,1,70,225,300,1.5,2,225,300,0,,0.21,413,0.92,0.8,0.78,0.75,0.71,0.69,0.62,0.59,0.5,0.38,0.27185,0.18313,0.10904,0.04624,0.01,0.01,0.01,0.01,0.01,0.01,0.01,0.01,0.01,0.01,0.01,0.01,0.01,0.01,0.01,0.01,0.01
Graphene-Supported Platinum Catalyst-Based Membrane Electrode Assembly for PEM Fuel Cell,Yilser Devrim,turkey,Atilim University,2016,Pt/G,100,0,0,0,0,0,0,0,0,0,0,0,0,0,0,0,0,0,0,0,31,0,0,0,0,0,0,0,0,0,69,4.1,,graphene,,600,120,90,ethylene glycol,10,25,0,0,0,61.7,217,0.351701783,,,,5,0.4,0.4,0.4,,nafion 212,50,130,3,6.88,100,1,70,225,225,1.5,1.5,225,225,0.1,,1,1337.73,0.98,0.83,0.798,0.77,0.74,0.73,0.7,0.695,0.68,0.67,0.64,0.62,0.605,0.59056,0.57716,0.56468,0.55305,0.54217,0.53197,0.52239,0.51339,0.50489,0.49688,0.48929,0.48211,0.4753,0.46883,0.46268,0.45682,0.45124,0.44591
Graphene-Supported Platinum Catalyst-Based Membrane Electrode Assembly for PEM Fuel Cell,Yilser Devrim,turkey,Atilim University,2016,Pt/G,100,0,0,0,0,0,0,0,0,0,0,0,0,0,0,0,0,0,0,0,31,0,0,0,0,0,0,0,0,0,69,4.1,,graphene,,600,120,90,ethylene glycol,10,25,0,0,0,61.7,217,0.351701783,,,,5,0.4,0.4,0.4,,nafion 212,50,130,3,6.88,100,1,70,225,225,1.5,1.5,225,225,0.1,,0.21,315.448,0.99,0.755,0.7,0.65,0.605,0.58,0.51,0.45,0.39431,0.3461,0.30394,0.26677,0.23375,0.20423,0.17766,0.15364,0.13182,0.1119,0.09364,0.07685,0.06136,0.04701,0.0337,0.02131,0.01,0.01,0.01,0.01,0.01,0.01,0.01
Performance of Polymer Electrolyte Membrane Fuel Cell Single Cells Prepared Using Hierarchical Microporous-Mesoporous Carbon Supported Pt Nanoparticles Activated Catalysts,E. Lust,Estonia,University of Tartu,2016,Pt-C(Mo2C)750 ¡ãC,100,0,0,0,0,0,0,0,0,0,0,0,0,0,0,0,0,0,0,0,70,0,0,0,0,0,0,0,0,0,30,4.1,,home-made carbon,,610,25,60,NaBH4,8,25,0,0,0,27.4,180,0.656934307,,,,,5,0.7,,,nafion 115,75,80,,6,100,0,60,200,200,,,0,0,0,,1,841.65,1.01,0.805,0.77,0.72,0.71,0.69,0.67,0.62,0.6,0.58,0.55,0.5,0.48,0.46086,0.44328,0.4271,0.41214,0.39827,0.38539,0.37338,0.36216,0.35166,0.3418,0.33254,0.32382,0.31559,0.30781,0.30045,0.29347,0.28685,0.28055
Performance of Polymer Electrolyte Membrane Fuel Cell Single Cells Prepared Using Hierarchical Microporous-Mesoporous Carbon Supported Pt Nanoparticles Activated Catalysts,E. Lust,Estonia,University of Tartu,2016,Pt-C(Mo2C)900 ¡ãC,100,0,0,0,0,0,0,0,0,0,0,0,0,0,0,0,0,0,0,0,74,0,0,0,0,0,0,0,0,0,30,4.7,,home-made carbon,,250,25,60,NaBH4,8,25,0,0,0,6.1,180,2.950819672,,,,,5,0.7,,,nafion 115,75,80,,6,100,0,60,200,200,,,0,0,0,,1,418,1.002,0.8,0.76,0.705,0.68,0.62,0.6,0.57,0.51,0.46,0.41,0.38,0.3,0.22657,0.16428,0.11077,0.06432,0.02361,0.01,0.01,0.01,0.01,0.01,0.01,0.01,0.01,0.01,0.01,0.01,0.01,0.01
Performance of Polymer Electrolyte Membrane Fuel Cell Single Cells Prepared Using Hierarchical Microporous-Mesoporous Carbon Supported Pt Nanoparticles Activated Catalysts,E. Lust,Estonia,University of Tartu,2016,Pt-C(Mo2C)850 ¡ãC,100,0,0,0,0,0,0,0,0,0,0,0,0,0,0,0,0,0,0,0,71,0,0,0,0,0,0,0,0,0,30,4.1,,home-made carbon,,450,25,60,NaBH4,8,25,0,0,0,11.8,180,1.525423729,,,,,5,0.7,,,nafion 115,75,80,,6,100,0,60,200,200,,,0,0,0,,1,480,1.042,0.805,0.77,0.72,0.7,0.68,0.62,0.595,0.57,0.51,0.48,0.42,0.39,0.36156,0.33592,0.3127,0.29157,0.27225,0.25452,0.2382,0.22312,0.20915,0.19617,0.18407,0.17277,0.1622,0.15228,0.14296,0.13419,0.12591,0.11808
Ionomer content effects on the electrocatalyst layer with in-situ grown Pt nanowires in PEMFCs,Sheng Sui,china,Shanghai Jiao Tong University,2014,Pt-NWs,100,0,0,0,0,0,0,0,0,0,0,0,0,0,0,0,0,0,0,0,40,0,0,0,0,0,0,0,0,0,60,3.9,,XC-72R,30,230,25,4320,formic acid,7,25,0,0,0,37.5,217,0.578666667,,,,0.11,10,0.3,0.5,50,nafion 212,50,130,2,0.2,100,0,70,150,300,1.5,2,225,300,0.1,,0.21,441,0.96,0.81,0.78,0.74,0.71,0.695,0.65,0.605,0.55,0.49,0.4,0.32,0.24657,0.18428,0.13077,0.08432,0.04361,0.01,0.01,0.01,0.01,0.01,0.01,0.01,0.01,0.01,0.01,0.01,0.01,0.01,0.01
Ionomer content effects on the electrocatalyst layer with in-situ grown Pt nanowires in PEMFCs,Sheng Sui,china,Shanghai Jiao Tong University,2014,Pt-NWs,100,0,0,0,0,0,0,0,0,0,0,0,0,0,0,0,0,0,0,0,40,0,0,0,0,0,0,0,0,0,60,3.9,,XC-72R,30,230,25,4320,formic acid,7,25,0,0,0,26,217,0.834615385,,,,0.54,10,0.3,0.5,50,nafion 212,50,130,2,0.2,100,0,70,150,300,1.5,2,225,300,0.1,,0.21,399,0.95,0.78,0.73,0.69,0.67,0.65,0.605,0.57,0.495,0.42,0.32,0.22909,0.15333,0.08923,0.03429,0.01,0.01,0.01,0.01,0.01,0.01,0.01,0.01,0.01,0.01,0.01,0.01,0.01,0.01,0.01,0.01
Synthesis of Nafion?-stabilized Pt nanoparticles to improve the durability of proton exchange membrane fuel cell,Hongfeng Xu,china,Dalian Jiaotong University,2015,Pt/nafion-XC-72,100,0,0,0,0,0,0,0,0,0,0,0,0,0,0,0,0,0,0,0,50,0,0,0,0,0,0,0,0,0,50,3.6,,XC-72R,30,230,82,30,ethylene glycol,8.5,25,0,0,0,89,180,0.202247191,,,,,10,0.2,0.2,,nafion 212,50,,,,100,0,60,165,375,1.1,2.5,165,375,0,,0.21,364,0.94,0.8,0.751,0.72,0.68,0.64,0.585,0.52,0.44,0.36657,0.30428,0.25077,0.20432,0.16361,0.12763,0.09562,0.06694,0.0411,0.01771,0.01,0.01,0.01,0.01,0.01,0.01,0.01,0.01,0.01,0.01,0.01,0.01
Carbon-supported Pt nanowire as novel cathode catalysts for proton exchange membrane fuel cells,Daijun Yang,china,Tongji University,2014,PtNW/C,100,0,0,0,0,0,0,0,0,0,0,0,0,0,0,0,0,0,0,0,38.8,0,0,0,0,0,0,0,0,0,61.2,3.9,,XC-72R,30,230,25,4320,formic acid,7,25,0,0,0,41,126,0.307317073,0.887,1,,0.333,50,0.4,0.2,40,nafion 211,25,,,,50,0,73,210,375,1.4,2.5,210,375,0.1,,1,923.43,0.91,0.83,0.8,0.78,0.76,0.73,0.71,0.7,0.695,0.67,0.64,0.61,0.6,0.58,0.52,0.5,0.48,0.46086,0.44328,0.4271,0.41214,0.39827,0.38539,0.37338,0.36216,0.35166,0.3418,0.33254,0.32382,0.31559,0.30781
Carboxylated carbonized polyaniline nanofibers as Pt-catalyst conducting support for proton exchange membrane fuel cell,Ko-Shan Ho,taiwan,National Yun-Lin University of Science and Technology,2014,,100,0,0,0,0,0,0,0,0,0,0,0,0,0,0,0,0,0,0,0,18.7,2.86,0,0,0,0,0,0,0,0,80,2.8,,nitrogen-doped carbon nanofiber,,689,170,120,ethylene glycol,11,25,0,0,0,55,225,0.409090909,,,,,4,,,,nafion 212,50,140,5,6.86,100,0,70,100,200,,,0,0,0,,1,301,0.93,0.78,0.7,0.64,0.595,0.55,0.495,0.43,0.36985,0.31805,0.27298,0.2334,0.19837,0.16715,0.13915,0.11389,0.09099,0.07013,0.05106,0.03355,0.01742,0.01,0.01,0.01,0.01,0.01,0.01,0.01,0.01,0.01,0.01
Ultrafine porous carbon fiber and its supported platinum catalyst for enhancing performance of proton exchange membrane fuel cells,Guang Li,China,Donghua University,2015,CCS-20,100,0,0,0,0,0,0,0,0,0,0,0,0,0,0,0,0,0,0,0,20,0,0,0,0,0,0,0,0,0,80,3.4,,home-made carbon,,,25,0,none,7,1400,1,0,1,71.9,6.36,0.008845619,0.763,0.969,,0.333,4,0.35,0.35,,nafion 115,75,135,3,10,100,1,25,100,70,,,0,0,0.1,,1,162,0.9796,0.71,0.61,0.51,0.405,0.3,0.19,0.02,0.01,0.01,0.01,0.01,0.01,0.01,0.01,0.01,0.01,0.01,0.01,0.01,0.01,0.01,0.01,0.01,0.01,0.01,0.01,0.01,0.01,0.01,0.01
Fabrication of MEA based on sulfonic acid functionalized carbon supported platinum nanoparticles for oxygen reduction reaction in PEMFCs,Hussein Gharibi,Iran,Tarbiat Modares University,2015,Pt/C,100,0,0,0,0,0,0,0,0,0,0,0,0,0,0,0,0,0,0,0,10,0,0,0,0,0,0,0,0,0,90,2.1,,XC-72R/CNT hybrid,,,80,30,NaBH4,7,25,0,0,0,12.605,225,1.78500595,,,,,6.25,0.5,0.5,10,nafion 115,75,,,,90,1,80,300,500,,,0,0,0.15,,1,539,1.02,0.83,0.8,0.78,0.74,0.71,0.69,0.65,0.61,0.59,0.52,0.49,0.38,0.27,0.18,0.0978,0.02871,0.01,0.01,0.01,0.01,0.01,0.01,0.01,0.01,0.01,0.01,0.01,0.01,0.01,0.01
Fabrication of MEA based on sulfonic acid functionalized carbon supported platinum nanoparticles for oxygen reduction reaction in PEMFCs,Hussein Gharibi,Iran,Tarbiat Modares University,2015,Pt/C,100,0,0,0,0,0,0,0,0,0,0,0,0,0,0,0,0,0,0,0,10,0,0,0,0,0,0,0,0,0,90,2.1,,XC-72R/CNT hybrid,,,80,30,NaBH4,7,25,0,0,0,12.605,225,1.78500595,,,,,6.25,0.5,0.5,10,nafion 115,75,,,,80,1,80,300,500,,,0,0,0.15,,1,517,1,0.805,0.78,0.71,0.69,0.63,0.605,0.59,0.55,0.51,0.49,0.47,0.41,0.39,0.31,0.23657,0.17428,0.12077,0.07432,0.03361,0.01,0.01,0.01,0.01,0.01,0.01,0.01,0.01,0.01,0.01,0.01
Fabrication of MEA based on sulfonic acid functionalized carbon supported platinum nanoparticles for oxygen reduction reaction in PEMFCs,Hussein Gharibi,Iran,Tarbiat Modares University,2015,Pt/C,100,0,0,0,0,0,0,0,0,0,0,0,0,0,0,0,0,0,0,0,10,0,0,0,0,0,0,0,0,0,90,2.1,,XC-72R/CNT hybrid,,,80,30,NaBH4,7,25,0,0,0,12.605,225,1.78500595,,,,,6.25,0.5,0.5,10,nafion 115,75,,,,100,1,80,300,500,,,0,0,0.15,,1,441,1,0.81,0.795,0.77,0.71,0.67,0.62,0.595,0.52,0.49,0.4,0.31,0.2,0.10044,0.01815,0.01,0.01,0.01,0.01,0.01,0.01,0.01,0.01,0.01,0.01,0.01,0.01,0.01,0.01,0.01,0.01
Comparison of two different catalyst preparation methods for graphene nanoplatelets supported platinum catalysts,Ayse Bayrak?eken Yurtcan,turkey,Atat¨¹rk University,2016,Etek,100,0,0,0,0,0,0,0,0,0,0,0,0,0,0,0,0,0,0,0,17.3,0,0,0,0,0,0,0,0,0,82.7,3.4,,graphene,,750,198,1,ethylene glycol,10,25,0,0,0,24.3,225,0.925925926,,,,,,0.3,0.4,20,nafion 212,50,130,3,,100,1,70,250,250,,,0,0,0,,1,480,0.95,0.8,0.75,0.71,0.695,0.65,0.6,0.55,0.52,0.5,0.48,0.41,0.4,0.35,0.3,0.22,0.14657,0.08428,0.03077,0.01,0.01,0.01,0.01,0.01,0.01,0.01,0.01,0.01,0.01,0.01,0.01
Preparation of platinum-based electrode catalysts for low temperature fuel cell,Won-Ho Lee,Korea,LG Chem,2003,Pt/C,100,0,0,0,0,0,0,0,0,0,0,0,0,0,0,0,0,0,0,0,42.6,0,0,2.6,0,0,0,0,0,0,57.4,2.9,0.5,XC-72R,25,230,90,,formaldehyde,9,25,0,0,0,250,217,0.0868,,,,,,0.34,0.17,40,nafion 115,75,,,,100,0,70,,,,,0,0,0,,0.21,558.796,0.93,0.815,0.79,0.76,0.74,0.71,0.68,0.66,0.625,0.58,0.54,0.5,0.46238,0.42898,0.39914,0.3723,0.34805,0.32602,0.30592,0.28751,0.27059,0.25497,0.24052,0.22711,0.21463,0.20299,0.1921,0.1819,0.17232,0.1633,0.15481
CO tolerance on PtMo/C electrocatalysts prepared by the formic acid method,Edson A. Ticianelli,Brazil,Universidade de S?o Paulo,2003,PtMo/C,78,0,0,0,0,0,0,0,0,0,0,0,0,22,0,0,0,0,0,0,20,0,0,0,0,0,0,0,0,0,80,3.1,,XC-72R,30,230,80,,formic acid,7,80,1,0,1,55,225,0.409090909,,,,0.55,,0.4,0.35,20,nafion 115,75,125,2,98,100,1,85,,,,,0,0,0,,1,821.46,1.04,0.84,0.81,0.79,0.76,0.74,0.72,0.695,0.67,0.65,0.63,0.6,0.575,0.55,0.525,0.5,0.48,0.45,0.43,0.41086,0.39328,0.3771,0.36214,0.34827,0.33539,0.32338,0.31216,0.30166,0.2918,0.28254,0.27382
CO tolerance on PtMo/C electrocatalysts prepared by the formic acid method,Edson A. Ticianelli,Brazil,Universidade de S?o Paulo,2003,PtMo/C,72,0,0,0,0,0,0,0,0,0,0,0,0,28,0,0,0,0,0,0,20,0,0,0,0,0,0,0,0,0,80,2.4,,XC-72R,30,230,80,,formic acid,7,80,1,0,1,55,225,0.409090909,,,,0.55,,0.4,0.3357,20,nafion 115,75,125,2,98,100,1,85,,,,,0,0,0,,1,791.46,1.02,0.85,0.82,0.79,0.76,0.73,0.715,0.69,0.66,0.64,0.62,0.59,0.57,0.55,0.52,0.5,0.47,0.44,0.42,0.40086,0.38328,0.3671,0.35214,0.33827,0.32539,0.31338,0.30216,0.29166,0.2818,0.27254,0.26382
Studies of carbon monoxide oxidation on carbon-supported platinum-osmium electrocatalysts,E. A. Ticianelli,Brazil,Universidade de S?o Paulo,2003,PtOs/C,89.7749,0,0,0,0,0,0,0,0,0,0,0,0,0,0,0,0,0,10.22510972,0,20,0,0,0,0,0,0,0,0,0,80,2.8,,XC-72R,30,230,80,,formic acid,7,25,0,0,0,55,225,0.409090909,,,,0.6286,,0.35,0.315,20,nafion 115,75,125,2,98,100,1,85,,,,,0,0,0,,1,1299.72,1.02,0.83,0.8,0.76,0.73,0.7,0.68,0.66,0.64086,0.62328,0.6071,0.59214,0.57827,0.56539,0.55338,0.54216,0.53166,0.5218,0.51254,0.50382,0.49559,0.48781,0.48045,0.47347,0.46685,0.46055,0.45456,0.44885,0.44341,0.43821,0.43324
"CO tolerance electrocatalyst of PtRu-HxMeO3/C (Me= W, Mo) made by composite support method",B. Yi,China,Dalian Institute of Chemical Physics£¬Chinese Academy of Sciences,2003,PtRu-HxMoO3/C,30.12520626,0,0,0,29.08126347,0,0,0,0,0,0,0,0,40.79353028,0,0,0,0,0,0,41.53962537,0,0,0,8.460374629,0,0,0,0,0,50,2.4,,XC-72R/oxide hybrid,30,230,80,,formaldehyde,7,25,0,0,0,117,217,0.185470085,,,,,5,0.5,0.3,,nafion 112,50,,,,100,1,80,,,,,0,0,0.2,,1,1051.35,,0.87,0.83,0.79,0.77,0.74,0.72,0.69,0.67,0.65,0.63,0.615,0.59,0.57,0.55,0.53,0.51086,0.49328,0.4771,0.46214,0.44827,0.43539,0.42338,0.41216,0.40166,0.3918,0.38254,0.37382,0.36559,0.35781,0.35045
"CO tolerance electrocatalyst of PtRu-HxMeO3/C (Me= W, Mo) made by composite support method",B. Yi,China,Dalian Institute of Chemical Physics£¬Chinese Academy of Sciences,2003,PtRu-HxWO3/C,35.63228256,0,0,0,34.39750049,0,0,0,0,0,0,0,0,0,0,0,0,29.97021695,0,0,44.51016576,0,0,0,5.489834241,0,0,0,0,0,50,2.1,,XC-72R/oxide hybrid,30,230,80,,formaldehyde,7,25,0,0,0,133,217,0.163157895,,,,,5,0.5,0.3,,nafion 112,50,,,,100,1,80,,,,,0,0,0.2,,1,1111.35,,0.88,0.84,0.8,0.775,0.75,0.725,0.705,0.68,0.665,0.64,0.625,0.61,0.58,0.57,0.55,0.53086,0.51328,0.4971,0.48214,0.46827,0.45539,0.44338,0.43216,0.42166,0.4118,0.40254,0.39382,0.38559,0.37781,0.37045
"CO tolerance electrocatalyst of PtRu-HxMeO3/C (Me= W, Mo) made by composite support method",B. Yi,China,Dalian Institute of Chemical Physics£¬Chinese Academy of Sciences,2003,PtRu/C,50,0,0,0,50,0,0,0,0,0,0,0,0,0,0,0,0,0,0,0,30,0,0,0,0,0,0,0,0,0,70,2.1,,XC-72R,30,230,80,,formaldehyde,7,25,0,0,0,133,217,0.163157895,,,,,5,0.5,0.3,,nafion 112,50,,,,100,1,80,,,,,0,0,0.2,,1,1081.35,,0.855,0.82,0.78,0.77,0.74,0.72,0.69,0.67,0.65,0.63,0.615,0.6,0.575,0.56,0.54,0.52086,0.50328,0.4871,0.47214,0.45827,0.44539,0.43338,0.42216,0.41166,0.4018,0.39254,0.38382,0.37559,0.36781,0.36045
Studies on PEMFC electrocatalysts: Physicochemical characterization of homemade Pt/C electrocatalyst,Wei Xing,China,Tsinghua university,2003,Pt/C,100,0,0,0,0,0,0,0,0,0,0,0,0,0,0,0,0,0,0,0,16.7,0,0,0,0,0,0,0,0,0,83.3,2.5,,XC-72R,30,230,100,,formaldehyde,7,25,0,0,0,101,225,0.222772277,,,,,0.8,0.7,0.9,20,nafion 115,75,120,2,5,100,1,70,,,,,0,0,0.2,,1,571.518,1.04,0.82,0.78,0.74,0.7,0.67,0.65,0.63,0.6,0.57,0.53,0.49238,0.45898,0.42914,0.4023,0.37805,0.35602,0.33592,0.31751,0.30059,0.28497,0.27052,0.25711,0.24463,0.23299,0.2221,0.2119,0.20232,0.1933,0.18481,0.17679
Low Pt loading high performance cathodes for PEM fuel cells,Zhigang Qi,United States,H Power Corporation,2003,Pt/C,100,0,0,0,0,0,0,0,0,0,0,0,0,0,0,0,0,0,0,0,20,0,0,0,0,0,0,0,0,0,80,3.1,,XC-72R,30,230,,,ethylene glycol,10,25,0,0,0,55,225,0.409090909,,,,0.4286,10,0.12,1,20,nafion 112,50,130,3,,100,1,35,150,1500,1,10,150,1500,0,,0.21,520,0.97,0.82,0.77,0.735,0.7,0.67,0.65,0.63,0.58,0.55,0.52,0.47,0.43,0.39238,0.35898,0.32914,0.3023,0.27805,0.25602,0.23592,0.21751,0.20059,0.18497,0.17052,0.15711,0.14463,0.13299,0.1221,0.1119,0.10232,0.0933
Low Pt loading high performance cathodes for PEM fuel cells,Zhigang Qi,United States,H Power Corporation,2003,Pt/C,100,0,0,0,0,0,0,0,0,0,0,0,0,0,0,0,0,0,0,0,20,0,0,0,0,0,0,0,0,0,80,3.1,,XC-72R,30,230,,,ethylene glycol,10,25,0,0,0,55,225,0.409090909,,,,0.4286,10,0.12,1,20,nafion 112,50,130,3,,100,1,50,150,1500,1,10,150,1500,0,,0.21,600,0.97,0.83,0.78,0.75,0.73,0.7,0.68,0.65,0.62,0.6,0.56,0.53,0.5,0.45,0.41,0.37238,0.33898,0.30914,0.2823,0.25805,0.23602,0.21592,0.19751,0.18059,0.16497,0.15052,0.13711,0.12463,0.11299,0.1021,0.0919
Low Pt loading high performance cathodes for PEM fuel cells,Zhigang Qi,United States,H Power Corporation,2003,Pt/C,100,0,0,0,0,0,0,0,0,0,0,0,0,0,0,0,0,0,0,0,20,0,0,0,0,0,0,0,0,0,80,3.1,,XC-72R,30,230,,,ethylene glycol,10,25,0,0,0,55,225,0.409090909,,,,0.4286,10,0.12,1,20,nafion 112,50,130,3,,100,1,60,150,1500,1,10,150,1500,0,,0.21,637,0.97,0.835,0.788,0.76,0.74,0.71,0.69,0.66,0.64,0.61,0.59,0.56,0.53,0.49,0.45,0.4,0.3533,0.31239,0.27625,0.2441,0.2153,0.18936,0.16588,0.14452,0.12501,0.10711,0.09063,0.07542,0.06132,0.04823,0.03604
Low Pt loading high performance cathodes for PEM fuel cells,Zhigang Qi,United States,H Power Corporation,2003,Pt/C,100,0,0,0,0,0,0,0,0,0,0,0,0,0,0,0,0,0,0,0,20,0,0,0,0,0,0,0,0,0,80,3.1,,XC-72R,30,230,,,ethylene glycol,10,25,0,0,0,55,225,0.409090909,,,,0.4286,10,0.12,1,20,nafion 112,50,130,3,,100,1,75,150,1500,1,10,150,1500,0,,0.21,714,0.97,0.84,0.795,0.77,0.75,0.73,0.71,0.68,0.665,0.65,0.62,0.6,0.57,0.54,0.51,0.46,0.415,0.37283,0.33565,0.30262,0.27308,0.24651,0.22249,0.20065,0.18073,0.16247,0.14567,0.13017,0.11583,0.10251,0.09012
Low Pt loading high performance cathodes for PEM fuel cells,Zhigang Qi,United States,H Power Corporation,2003,Pt/C,100,0,0,0,0,0,0,0,0,0,0,0,0,0,0,0,0,0,0,0,20,0,0,0,0,0,0,0,0,0,80,3.1,,XC-72R,30,230,,,ethylene glycol,10,25,0,0,0,55,225,0.409090909,,,,0.4286,10,0.022,1,20,nafion 112,50,130,3,,100,1,35,150,1500,1,10,150,1500,0,,0.21,250,0.91,0.76,0.71,0.65,0.575,0.5,0.4,0.30909,0.23333,0.16923,0.11429,0.06667,0.025,0.01,0.01,0.01,0.01,0.01,0.01,0.01,0.01,0.01,0.01,0.01,0.01,0.01,0.01,0.01,0.01,0.01,0.01
Low Pt loading high performance cathodes for PEM fuel cells,Zhigang Qi,United States,H Power Corporation,2003,Pt/C,100,0,0,0,0,0,0,0,0,0,0,0,0,0,0,0,0,0,0,0,20,0,0,0,0,0,0,0,0,0,80,3.1,,XC-72R,30,230,,,ethylene glycol,10,25,0,0,0,55,225,0.409090909,,,,0.4286,10,0.043,1,20,nafion 112,50,130,3,,100,1,35,150,1500,1,10,150,1500,0,,0.21,382.83,0.96,0.78,0.74,0.7,0.655,0.62,0.565,0.53,0.47,0.425,0.38283,0.34565,0.31262,0.28308,0.25651,0.23249,0.21065,0.19073,0.17247,0.15567,0.14017,0.12583,0.11251,0.10012,0.08855,0.07773,0.06759,0.05807,0.0491,0.04065,0.03268
Low Pt loading high performance cathodes for PEM fuel cells,Zhigang Qi,United States,H Power Corporation,2003,Pt/C,100,0,0,0,0,0,0,0,0,0,0,0,0,0,0,0,0,0,0,0,20,0,0,0,0,0,0,0,0,0,80,3.1,,XC-72R,30,230,,,ethylene glycol,10,25,0,0,0,55,225,0.409090909,,,,0.4286,10,0.083,1,20,nafion 112,50,130,3,,100,1,35,150,1500,1,10,150,1500,0,,0.21,450,0.99,0.8,0.76,0.72,0.68,0.65,0.62,0.57,0.54,0.5,0.45,0.4,0.3533,0.31239,0.27625,0.2441,0.2153,0.18936,0.16588,0.14452,0.12501,0.10711,0.09063,0.07542,0.06132,0.04823,0.03604,0.02465,0.014,0.01,0.01
Low Pt loading high performance cathodes for PEM fuel cells,Zhigang Qi,United States,H Power Corporation,2003,Pt/C,100,0,0,0,0,0,0,0,0,0,0,0,0,0,0,0,0,0,0,0,20,0,0,0,0,0,0,0,0,0,80,3.1,,XC-72R,30,230,,,ethylene glycol,10,25,0,0,0,55,225,0.409090909,,,,0.4286,10,0.138,1,20,nafion 112,50,130,3,,100,1,35,150,1500,1,10,150,1500,0,,0.21,484,0.94,0.82,0.77,0.73,0.69,0.66,0.625,0.59,0.56,0.525,0.48,0.44,0.4,0.36238,0.32898,0.29914,0.2723,0.24805,0.22602,0.20592,0.18751,0.17059,0.15497,0.14052,0.12711,0.11463,0.10299,0.0921,0.0819,0.07232,0.0633
Low Pt loading high performance cathodes for PEM fuel cells,Zhigang Qi,United States,H Power Corporation,2003,Pt/C,100,0,0,0,0,0,0,0,0,0,0,0,0,0,0,0,0,0,0,0,20,0,0,0,0,0,0,0,0,0,80,3.1,,XC-72R,30,230,,,ethylene glycol,10,25,0,0,0,55,225,0.409090909,,,,0.4286,10,0.253,1,20,nafion 112,50,130,3,,100,1,35,150,1500,1,10,150,1500,0,,0.21,473,0.94,0.82,0.77,0.74,0.7,0.67,0.63,0.59,0.56,0.525,0.47,0.43,0.39238,0.35898,0.32914,0.3023,0.27805,0.25602,0.23592,0.21751,0.20059,0.18497,0.17052,0.15711,0.14463,0.13299,0.1221,0.1119,0.10232,0.0933,0.08481
Low Pt loading high performance cathodes for PEM fuel cells,Zhigang Qi,United States,H Power Corporation,2003,Pt/C,100,0,0,0,0,0,0,0,0,0,0,0,0,0,0,0,0,0,0,0,20,0,0,0,0,0,0,0,0,0,80,3.1,,XC-72R,30,230,,,ethylene glycol,10,25,0,0,0,55,225,0.409090909,,,,0.4286,10,0.332,1,20,nafion 112,50,130,3,,100,1,35,150,1500,1,10,150,1500,0,,0.21,504,0.97,0.82,0.77,0.73,0.69,0.66,0.62,0.57,0.53,0.48,0.43,0.3833,0.34239,0.30625,0.2741,0.2453,0.21936,0.19588,0.17452,0.15501,0.13711,0.12063,0.10542,0.09132,0.07823,0.06604,0.05465,0.044,0.03401,0.02462,0.01579
Low Pt loading high performance cathodes for PEM fuel cells,Zhigang Qi,United States,H Power Corporation,2003,Pt/C,100,0,0,0,0,0,0,0,0,0,0,0,0,0,0,0,0,0,0,0,40,0,0,0,0,0,0,0,0,0,60,3.1,,XC-72R,30,230,,,ethylene glycol,10,25,0,0,0,55,225,0.409090909,,,,0.4286,10,0.074,1,20,nafion 112,50,130,3,,100,1,35,150,1500,1,10,150,1500,0,,0.21,250,1,0.775,0.715,0.65,0.58,0.5,0.4,0.30909,0.23333,0.16923,0.11429,0.06667,0.025,0.01,0.01,0.01,0.01,0.01,0.01,0.01,0.01,0.01,0.01,0.01,0.01,0.01,0.01,0.01,0.01,0.01,0.01
Low Pt loading high performance cathodes for PEM fuel cells,Zhigang Qi,United States,H Power Corporation,2003,Pt/C,100,0,0,0,0,0,0,0,0,0,0,0,0,0,0,0,0,0,0,0,40,0,0,0,0,0,0,0,0,0,60,3.1,,XC-72R,30,230,,,ethylene glycol,10,25,0,0,0,55,225,0.409090909,,,,0.4286,10,0.147,1,20,nafion 112,50,130,3,,100,1,35,150,1500,1,10,150,1500,0,,0.21,392,1,0.81,0.76,0.72,0.68,0.64,0.6,0.54,0.49,0.425,0.36485,0.31305,0.26798,0.2284,0.19337,0.16215,0.13415,0.10889,0.08599,0.06513,0.04606,0.02855,0.01242,0.01,0.01,0.01,0.01,0.01,0.01,0.01,0.01
Low Pt loading high performance cathodes for PEM fuel cells,Zhigang Qi,United States,H Power Corporation,2003,Pt/C,100,0,0,0,0,0,0,0,0,0,0,0,0,0,0,0,0,0,0,0,40,0,0,0,0,0,0,0,0,0,60,3.1,,XC-72R,30,230,,,ethylene glycol,10,25,0,0,0,55,225,0.409090909,,,,0.4286,10,0.217,1,20,nafion 112,50,130,3,,100,1,35,150,1500,1,10,150,1500,0,,0.21,459,1,0.83,0.78,0.75,0.72,0.68,0.64,0.6,0.56,0.51,0.45,0.39431,0.3461,0.30394,0.26677,0.23375,0.20423,0.17766,0.15364,0.13182,0.1119,0.09364,0.07685,0.06136,0.04701,0.0337,0.02131,0.01,0.01,0.01,0.01
Low Pt loading high performance cathodes for PEM fuel cells,Zhigang Qi,United States,H Power Corporation,2003,Pt/C,100,0,0,0,0,0,0,0,0,0,0,0,0,0,0,0,0,0,0,0,40,0,0,0,0,0,0,0,0,0,60,3.1,,XC-72R,30,230,,,ethylene glycol,10,25,0,0,0,55,225,0.409090909,,,,0.4286,10,0.306,1,20,nafion 112,50,130,3,,100,1,35,150,1500,1,10,150,1500,0,,0.21,490,1,0.835,0.79,0.76,0.725,0.69,0.66,0.62,0.58,0.54,0.49,0.44,0.3933,0.35239,0.31625,0.2841,0.2553,0.22936,0.20588,0.18452,0.16501,0.14711,0.13063,0.11542,0.10132,0.08823,0.07604,0.06465,0.054,0.04401,0.03462
Low Pt loading high performance cathodes for PEM fuel cells,Zhigang Qi,United States,H Power Corporation,2003,Pt/C,100,0,0,0,0,0,0,0,0,0,0,0,0,0,0,0,0,0,0,0,40,0,0,0,0,0,0,0,0,0,60,3.1,,XC-72R,30,230,,,ethylene glycol,10,25,0,0,0,55,225,0.409090909,,,,0.4286,10,0.387,1,20,nafion 112,50,130,3,,100,1,35,150,1500,1,10,150,1500,0,,0.21,520,1,0.84,0.79,0.76,0.725,0.69,0.66,0.63,0.599,0.56,0.52,0.47,0.42,0.3733,0.33239,0.29625,0.2641,0.2353,0.20936,0.18588,0.16452,0.14501,0.12711,0.11063,0.09542,0.08132,0.06823,0.05604,0.04465,0.034,0.02401
Preparation and characterization of carbon supported Pt and PtRu alloy catalysts reduced by alcohol for polymer electrolyte fuel cell,Koichi Kobayashi,Japan,muashi institute of technology,2004,Pt/C,100,0,0,0,0,0,0,0,0,0,0,0,0,0,0,0,0,0,0,0,30,0,0,0,0,0,0,0,0,0,70,3.2,,home-made carbon,,,,120,propanol,7,300,4,1,0,61.7,217,0.351701783,,,,,4,0.18,0.46,30,nafion 112,50,130,2,2,100,1,80,200,200,,,0,0,0.1,,1,630,0.95,0.83,0.8,0.76,0.74,0.72,0.69,0.67,0.64,0.62,0.595,0.56,0.525,0.48,0.42,0.36431,0.3161,0.27394,0.23677,0.20375,0.17423,0.14766,0.12364,0.10182,0.0819,0.06364,0.04685,0.03136,0.01701,0.01,0.01
Structure and Activity of Carbon-Supported Pt-Co Electrocatalysts for Oxygen Reduction,Ernesto R. Gonzalez,Brazil,Instituto de Qu? ¡ämica de Sa ?o Carlos,2004,PtCo/C,65.05858029,0,0,0,0,0,34.94141971,0,0,0,0,0,0,0,0,0,0,0,0,0,23.25,0,0,0,0,0,0,0,0,0,76.75,8.5,,XC-72R,30,230,25,0,none,7,900,2,1,0,55,225,0.409090909,,,,0.5,4.62,0.25,0.15,20,nafion 115,75,125,2,5,100,1,80,,,,,0,0,0.1,,1,552,0.975,0.82,0.78,0.74,0.72,0.68,0.65,0.63,0.6,0.55,0.53,0.5,0.46,0.42,0.39,0.34,0.3,0.25,0.2,0.1533,0.11239,0.07625,0.0441,0.0153,0.01,0.01,0.01,0.01,0.01,0.01,0.01
Structure and Activity of Carbon-Supported Pt-Co Electrocatalysts for Oxygen Reduction,Ernesto R. Gonzalez,Brazil,Instituto de Qu? ¡ämica de Sa ?o Carlos,2004,PtCo/C,63.16120907,0,0,0,0,0,36.83879093,0,0,0,0,0,0,0,0,0,0,0,0,0,20,0,0,0,0,0,0,0,0,0,80,3.9,,XC-72R,30,230,25,0,none,7,550,2,1,0,55,225,0.409090909,,,,0.5,4.62,0.25,0.15,20,nafion 115,75,125,2,5,100,1,80,,,,,0,0,0.1,,1,516,0.97,0.8,0.76,0.72,0.7,0.66,0.63,0.595,0.56,0.53,0.49,0.46,0.43,0.395,0.345,0.3,0.25,0.2,0.15,0.1033,0.06239,0.02625,0.01,0.01,0.01,0.01,0.01,0.01,0.01,0.01,0.01
Structure and Activity of Carbon-Supported Pt-Co Electrocatalysts for Oxygen Reduction,Ernesto R. Gonzalez,Brazil,Instituto de Qu? ¡ämica de Sa ?o Carlos,2004,PtCo/C,61.36701337,0,0,0,0,0,38.63298663,0,0,0,0,0,0,0,0,0,0,0,0,0,20,0,0,0,0,0,0,0,0,0,80,6.8,,XC-72R,30,230,25,0,none,7,900,2,1,0,55,225,0.409090909,,,,0.5,4.62,0.25,0.15,20,nafion 115,75,125,2,5,100,1,80,,,,,0,0,0.1,,1,637,0.961,0.83,0.8,0.75,0.72,0.69,0.67,0.65,0.625,0.6,0.57,0.54,0.51,0.49,0.45,0.42,0.37,0.33,0.28,0.2333,0.19239,0.15625,0.1241,0.0953,0.06936,0.04588,0.02452,0.01,0.01,0.01,0.01
PREPARATION AND CHARACTERIZATION OF Pt/C CATALYSTS FOR PEMFC CATHODE: EFFECT OF DIFFERENT REDUCTION METHODS,Huamin Zhang,China,Dalian Institute of Chemical Physics£¬Chinese Academy of Sciences,2004,Pt/C(HCHO),100,0,0,0,0,0,0,0,0,0,0,0,0,0,0,0,0,0,0,0,46,0,0,0,0,0,0,0,0,0,54,4.4,,XC-72R,30,230,80,120,formaldehyde,7,25,0,0,0,48.9,180,0.36809816,,,,,5,,,1,not-mentioned,,,,,100,1,80,,,,,0,0,0.2,,0.21,495,0.98,0.83,0.8,0.77,0.74,0.72,0.68,0.65,0.61,0.55,0.45,0.35909,0.28333,0.21923,0.16429,0.11667,0.075,0.03824,0.01,0.01,0.01,0.01,,0.01,0.01,0.01,0.01,0.01,0.01,0.01,0.01
PREPARATION AND CHARACTERIZATION OF Pt/C CATALYSTS FOR PEMFC CATHODE: EFFECT OF DIFFERENT REDUCTION METHODS,Huamin Zhang,China,Dalian Institute of Chemical Physics£¬Chinese Academy of Sciences,2004,Pt/C(N2H4),100,0,0,0,0,0,0,0,0,0,0,0,0,0,0,0,0,0,0,0,46,0,0,0,0,0,0,0,0,0,54,4.4,,XC-72R,30,230,80,120,Diamine,7,25,0,0,0,20.2,180,0.891089109,,,,,5,,,1,not-mentioned,,,,,100,1,80,,,,,0,0,0.2,,0.21,416,0.98,0.83,0.79,0.755,0.72,0.69,0.64,0.575,0.52,0.45,0.33,0.22185,0.13313,0.05904,0.01,0.01,0.01,0.01,0.01,0.01,0.01,0.01,0.01,0.01,0.01,0.01,0.01,0.01,0.01,0.01,0.01
PREPARATION AND CHARACTERIZATION OF Pt/C CATALYSTS FOR PEMFC CATHODE: EFFECT OF DIFFERENT REDUCTION METHODS,Huamin Zhang,China,Dalian Institute of Chemical Physics£¬Chinese Academy of Sciences,2004,Pt/C(NaBH4),100,0,0,0,0,0,0,0,0,0,0,0,0,0,0,0,0,0,0,0,46,0,0,0,0,0,0,0,0,0,54,4.4,,XC-72R,30,230,80,120,NaBH4,7,25,0,0,0,15.6,180,1.153846154,,,,,5,,,1,not-mentioned,,,,,100,1,80,,,,,0,0,0.2,,0.21,440,0.98,0.825,0.78,0.75,0.72,0.68,0.63,0.6,0.55,0.475,0.38,0.29344,0.221,0.15948,0.10659,0.06064,0.02033,0.01,0.01,0.01,0.01,0.01,0.01,0.01,0.01,0.01,0.01,0.01,0.01,0.01,0.01
Study of preparation of electrocatalysts for PEMFC byreverse micelles method,ZHU Ke,China,Tianjin University,2005,Pt/C,100,0,0,0,0,0,0,0,0,0,0,0,0,0,0,0,0,0,0,0,19,0,0,0,0,0,0,0,0,0,81,1.9,,XC-72R,30,230,,,Hydrazine hydrate,7,25,0,0,0,55,225,0.409090909,,,,,4,0.4,0.4,1,nafion 115,75,,,,100,1,70,,,,,0,0,0.28,,1,495,0.99,0.8,0.74,0.72,0.69,0.67,0.65,0.62,0.58,0.55,0.48,0.4154,0.36007,0.31213,0.27021,0.23323,0.20037,0.17098,0.14454,0.12061,0.09887,0.07903,0.06084,0.0441,0.02866,0.01437,0.01,0.01,0.01,0.01,0.01
Well-dispersed surfactant-stabilized Pt C nanocatalysts for fuel cell application Dispersion control and surfactant removal,"Hsing, IM",China,Hong Kong University of Science and Technology,2005,Pt/C,100,0,0,0,0,0,0,0,0,0,0,0,0,0,0,0,0,0,0,0,20,0,0,0,0,0,0,0,0,0,80,2.2,,XC-72R,30,230,90,75,methanol,7,25,0,0,0,128.7,225,0.174825175,,,,0.4286,5,0.4,0.4,1,nafion 112,50,135,1.5,7.5,100,1,80,,,,,0,0,0,,1,1058,0.99,0.86,0.82,0.795,0.775,0.75,0.735,0.715,0.7,0.68,0.67,0.655,0.645,0.625,0.605,0.595,0.58,0.56,0.55,0.53,0.51,0.5,0.48,0.46,0.44,0.42,0.398,0.37,0.34,0.305,0.28
Carbon Nanotube Film by Filtration as Cathode Catalyst Support for Proton-Exchange Membrane Fuel Cell,Yushan Yan,United States,University of California,2005,Pt/CNT,100,0,0,0,0,0,0,0,0,0,0,0,0,0,0,0,0,0,0,0,30,0,0,0,0,0,0,0,0,0,70,3.1,,CNTs,30,100,140,180,ethylene glycol,13,25,0,0,0,55,225,0.409090909,,,,0.4286,5,0.2,0.2,20,nafion 112,50,135,1.5,14,100,1,70,200,200,,,0,0,0.2,,1,588,0.98,0.825,0.805,0.77,0.73,0.69,0.66,0.63,0.6,0.56,0.53,0.51,0.48,0.45,0.42,0.39,0.35,0.32,0.275,0.24,0.18,0.12431,0.0761,0.03394,0.01,0.01,0.01,0.01,0.01,0.01,0.01
Preparation by Inorganic Colloid Method and Characterization of Pt/C Catalysts,TIAN Jian-Hua,China,Tianjin University,2005,Pt/C,100,0,0,0,0,0,0,0,0,0,0,0,0,0,0,0,0,0,0,0,20,0,0,0,0,0,0,0,0,0,80,3.05,,XC-72R,30,230,,180,formaldehyde,5,25,0,0,0,55,225,0.409090909,,,,0.33,4,0.4,0.4,20,nafion 115,75,140,1.5,0.3,,1,70,,,,,0,0,0,,1,517,0.98,0.825,0.78,0.75,0.72,0.68,0.65,0.615,0.575,0.55,0.51,0.47,0.4,0.3354,0.28007,0.23213,0.19021,0.15323,0.12037,0.09098,0.06454,0.04061,0.01887,0.01,0.01,0.01,0.01,0.01,0.01,0.01,0.01
Fabrication and evaluation of the Pt/C catalyst for the anode of the PEMFC,Liu Weifeng,China,Dalian Institute of Chemical Physics£¬Chinese Academy of Sciences,2005,Pt/C,100,0,0,0,0,0,0,0,0,0,0,0,0,0,0,0,0,0,0,0,20,0,0,0,0,0,0,0,0,0,80,3.1,,XC-72R,30,230,90,,formaldehyde,10,25,0,0,0,94,225,0.239361702,,,,,,0.3,0.3,20,not-mentioned,,,,,,1,80,,,,,0,0,0,,1,588,,0.88,0.83,0.8,0.76,0.74,0.7,0.675,0.64,0.6,0.57,0.53,0.49,0.44,0.3933,0.35239,0.31625,0.2841,0.2553,0.22936,0.20588,0.18452,0.16501,0.14711,0.13063,0.11542,0.10132,0.08823,0.07604,0.06465,0.054
Fabrication and evaluation of the Pt/C catalyst for the anode of the PEMFC,Liu Weifeng,China,Dalian Institute of Chemical Physics£¬Chinese Academy of Sciences,2005,Pt/C,100,0,0,0,0,0,0,0,0,0,0,0,0,0,0,0,0,0,0,0,10,0,0,0,0,0,0,0,0,0,90,3.1,,XC-72R,30,230,90,,formaldehyde,10,25,0,0,0,96,225,0.234375,,,,,,0.3,0.15,10,not-mentioned,,,,,,1,80,,,,,0,0,0,,1,516,,0.825,0.77,0.73,0.68,0.65,0.62,0.575,0.55,0.51,0.48,0.45,0.43,0.39,0.35238,0.31898,0.28914,0.2623,0.23805,0.21602,0.19592,0.17751,0.16059,0.14497,0.13052,0.11711,0.10463,0.09299,0.0821,0.0719,0.06232
Fabrication and evaluation of the Pt/C catalyst for the anode of the PEMFC,Liu Weifeng,China,Dalian Institute of Chemical Physics£¬Chinese Academy of Sciences,2005,Pt/C,100,0,0,0,0,0,0,0,0,0,0,0,0,0,0,0,0,0,0,0,5,0,0,0,0,0,0,0,0,0,95,2.2,,XC-72R,30,230,90,,formaldehyde,10,25,0,0,0,96,225,0.234375,,,,,,0.3,0.075,5,not-mentioned,,,,,,1,80,,,,,0,0,0,,1,484,,0.81,0.75,0.72,0.68,0.65,0.61,0.57,0.55,0.51,0.48,0.44,0.4,0.35,0.3033,0.26239,0.22625,0.1941,0.1653,0.13936,0.11588,0.09452,0.07501,0.05711,0.04063,0.02542,0.01132,0.01,0.01,0.01,0.01
Fabrication and evaluation of the Pt/C catalyst for the anode of the PEMFC,Liu Weifeng,China,Dalian Institute of Chemical Physics£¬Chinese Academy of Sciences,2005,Pt/C,100,0,0,0,0,0,0,0,0,0,0,0,0,0,0,0,0,0,0,0,3,0,0,0,0,0,0,0,0,0,97,1.3,,XC-72R,30,230,,,ethylene glycol,10,25,0,0,0,154,225,0.146103896,,,,,,0.3,0.045,3,not-mentioned,,,,,,1,80,,,,,0,0,0,,1,576,,0.81,0.75,0.72,0.68,0.65,0.61,0.595,0.58,0.55,0.53,0.5,0.48,0.44,0.41,0.38156,0.35592,0.3327,0.31157,0.29225,0.27452,0.2582,0.24312,0.22915,0.21617,0.20407,0.19277,0.1822,0.17228,0.16296,0.15419
PtCo/C cathode catalyst for improved durability in PEMFCs,PingYu,United States,Hamilton Sunstrand Space Syst Int,2005,PtCo/C,71.52913571,0,0,0,0,0,28.47086429,0,0,0,0,0,0,0,0,0,0,0,0,0,52.1,0,0,0,0,0,0,0,0,0,47.9,4.55,,EC300,40,875,,,none,7,900,2,0,1,42,180,0.428571429,,,,0.4286,25,0.4,0.4,46.5,nafion 112,50,,,,100,0,65,500,3000,,,0,0,0.1,,0.21,1226.55,0.97,0.85,0.82,0.78,0.76,0.74,0.72,0.69,0.66,0.64,0.62,0.60086,0.58328,0.5671,0.55214,0.53827,0.52539,0.51338,0.50216,0.49166,0.4818,0.47254,0.46382,0.45559,0.44781,0.44045,0.43347,0.42685,0.42055,0.41456,0.40885
High performance membrane-electrode assemblies with ultra-low Pt loading for proton exchange membrane fuel cells,Arumugam Manthiram,United States,University of Texas at Austin,2005,Pt/C,100,0,0,0,0,0,0,0,0,0,0,0,0,0,0,0,0,0,0,0,20,0,0,0,0,0,0,0,0,0,80,3.1,,CNTs,30,100,140,180,ethylene glycol,13,25,0,0,0,55,225,0.409090909,,,,0.4286,5,0.25,0.25,20,nafion 115,75,,,,100,0,80,,,,,0,0,0,,1,645,,0.81,0.78,0.75,0.73,0.7,0.67,0.65,0.62,0.59,0.57,0.53,0.51,0.49,0.45,0.43,0.4,0.35,0.31,0.26,0.22,0.18238,0.14898,0.11914,0.0923,0.06805,0.04602,0.02592,0.01,0.01,0.01
High performance membrane-electrode assemblies with ultra-low Pt loading for proton exchange membrane fuel cells,Arumugam Manthiram,United States,University of Texas at Austin,2005,Pt/C,100,0,0,0,0,0,0,0,0,0,0,0,0,0,0,0,0,0,0,0,20,0,0,0,0,0,0,0,0,0,80,3.1,,CNTs,30,100,140,180,ethylene glycol,13,25,0,0,0,55,225,0.409090909,,,,0.4286,5,0.2,0.2,20,nafion 115,75,,,,100,0,80,,,,,0,0,0,,1,645,,0.81,0.78,0.75,0.71,0.69,0.65,0.62,0.605,0.59,0.57,0.53,0.51,0.49,0.45,0.43,0.4,0.37,0.33,0.3,0.26,0.21,0.17,0.13238,0.09898,0.06914,0.0423,0.01805,0.01,0.01,0.01
High performance membrane-electrode assemblies with ultra-low Pt loading for proton exchange membrane fuel cells,Arumugam Manthiram,United States,University of Texas at Austin,2005,Pt/C,100,0,0,0,0,0,0,0,0,0,0,0,0,0,0,0,0,0,0,0,20,0,0,0,0,0,0,0,0,0,80,3.1,,CNTs,30,100,140,180,ethylene glycol,13,25,0,0,0,55,225,0.409090909,,,,0.4286,5,0.1,0.1,20,nafion 115,75,,,,100,0,80,,,,,0,0,0,,1,684,,0.82,0.79,0.76,0.73,0.7,0.67,0.65,0.62,0.6,0.58,0.55,0.52,0.5,0.48,0.45,0.42,0.4,0.38,0.33,0.3,0.25,0.2,0.1533,0.11239,0.07625,0.0441,0.0153,0.01,0.01,0.01
High performance membrane-electrode assemblies with ultra-low Pt loading for proton exchange membrane fuel cells,Arumugam Manthiram,United States,University of Texas at Austin,2005,Pt/C,100,0,0,0,0,0,0,0,0,0,0,0,0,0,0,0,0,0,0,0,20,0,0,0,0,0,0,0,0,0,80,3.1,,CNTs,30,100,140,180,ethylene glycol,13,25,0,0,0,55,225,0.409090909,,,,0.4286,5,0.05,0.05,20,nafion 115,75,,,,100,0,80,,,,,0,0,0,,1,608,,0.8,0.76,0.74,0.7,0.68,0.65,0.62,0.6,0.58,0.55,0.51,0.49,0.465,0.43,0.4,0.38,0.33,0.3,0.25,0.22,0.19156,0.16592,0.1427,0.12157,0.10225,0.08452,0.0682,0.05312,0.03915,0.02617
