Repository: amirnarimani81/Machine-Learning-Driven-PEMFC-Performance-Prediction-Optimization-Degradation-Modeling

## Overview

Designing high-performance **Membrane Electrode Assemblies (MEAs)** for 
**Proton Exchange Membrane Fuel Cells (PEMFCs)** traditionally relies on expensive and 
time-consuming experimental trial-and-error.

The objective is to replace traditional trial-and-error experimental approaches with
data-driven models capable of:

- Predicting fuel cell performance metrics such as maximum power density (MPD).
- Identifying critical catalyst and MEA design parameters.
- Understanding relationships between material properties and electrochemical performance.
- Supporting accelerated catalyst and MEA development.

File: 2.Ensemble-Machine-Learning--for-MEA-PEMF/database.csv (part 3 of 12)
ticle variance,carbon substrate type,carbon particle diameter(nm),support BET surface area(m2/g),Reduction Temperature,Reduction Time/min,Reducing agent( chemical name in english),pH,Annealing Temperature,Annealing Time/h,Atomosphere h2,Atomosphere inert,ECSA m2/g,Mass Activity mA mg-1,Specific Activity mA cm-2,Half wave potential £¨V vsRHE£©,Onset Potential £¨V vsRHE£©,Reduce in MA/ mA mg-1,I/C Ratio(ionomer/catalyst),Area cm2,Cathodic Loading Amount mgPt cm-2,Anodic Platinum Loading Amount mgPt cm-2,Anodic catalyst type x wt% Pt/C,Membrane,membrane thickness,Hot Press Temperature,Hot Press Time min,Hot Press Pressure Mpa,Humidity %,GDE for 1,celltemp©,Flowing rate of H2 ml min-1,flowing rate of cathode gas(O2/air),stoichiometry/anode,stoichiometry/cathode,stoich to flow anode,stoich to flow cathode,Back Pressure Mpa,"Current decay at 0.6V(ma,cm2)",Cathode gas oxygen ratio,Maximum Power Density mW cm-2,Open Circuit Voltage V,Voltage 100mA cm0,Voltage 200mA cm0,Voltage 300mA cm0,Voltage 400mA cm0,Voltage 500mA cm0,Voltage 600mA cm0,Voltage 700mA cm0,Voltage 800mA cm0,Voltage 900mA cm0,Voltage 1000mA cm0,Voltage 1100mA cm0,Voltage 1200mA cm0,Voltage 1300mA cm0,Voltage 1400mA cm0,Voltage 1500mA cm0,Voltage 1600mA cm0,Voltage 1700mA cm0,Voltage 1800mA cm0,Voltage 1900mA cm0,Voltage 2000mA cm0,Voltage 2100mA cm0,Voltage 2200mA cm0,Voltage 2300mA cm0,Voltage 2400mA cm0,Voltage 2500mA cm0,Voltage 2600mA cm0,Voltage 2700mA cm0,Voltage 2800mA cm0,Voltage 2900mA cm0,Voltage 3000mA cm0
Nanostructured Pt¨CM/C (M?=?Fe and Co) catalysts prepared by a microemulsion method for oxygen reduction in proton exchange membrane fuel cells,Arumugam Manthiram,United States,University of Texas at Austin,2005,PtCo/C,30.90432907,0,0,0,0,0,69.09567093,0,0,0,0,0,0,0,0,0,0,0,0,0,17.1,0,0,0,0,0,0,0,0,0,82.9,3.1,,XC-72R,30,230,,120,NaBH4,9,200,2,1,0,55,225,0.409090909,,0.86,,,5,0.1789,0.3,20,nafion 115,75,,,,100,1,75,50,50,,,0,0,0.26,,1,344,0.96,0.8,0.75,0.7,0.65,0.6,0.55,0.49,0.43,0.37431,0.3261,0.28394,0.24677,0.21375,0.18423,0.15766,0.13364,0.11182,0.0919,0.07364,0.05685,0.04136,0.02701,0.0137,0.01,0.01,0.01,0.01,0.01,0.01,0.01
Nanostructured Pt¨CM/C (M?=?Fe and Co) catalysts prepared by a microemulsion method for oxygen reduction in proton exchange membrane fuel cells,Arumugam Manthiram,United States,University of Texas at Austin,2005,PtCo/C,48.47218219,0,0,0,0,0,51.52781781,0,0,0,0,0,0,0,0,0,0,0,0,0,22.6,0,0,0,0,0,0,0,0,0,77.4,5.5,,XC-72R,30,230,25,0,none,7,900,2,1,0,55,225,0.409090909,,0.84,,,5,0.227,0.3,20,nafion 115,75,,,,100,1,75,50,50,,,0,0,0.26,,1,406.968,0.99,0.82,0.76,0.72,0.67,0.62,0.575,0.53,0.48,0.44,0.40238,0.36898,0.33914,0.3123,0.28805,0.26602,0.24592,0.22751,0.21059,0.19497,0.18052,0.16711,0.15463,0.14299,0.1321,0.1219,0.11232,0.1033,0.09481,0.08679,0.0792
Nanostructured Pt¨CM/C (M?=?Fe and Co) catalysts prepared by a microemulsion method for oxygen reduction in proton exchange membrane fuel cells,Arumugam Manthiram,United States,University of Texas at Austin,2005,PtFe/C,40.6779661,0,0,0,0,0,0,59.3220339,0,0,0,0,0,0,0,0,0,0,0,0,16.6,0,0,0,0,0,0,0,0,0,83.4,2.5,,XC-72R,30,230,,120,NaBH4,9,200,2,1,0,55,225,0.409090909,,0.83,,,5,0.2114,0.3,20,nafion 115,75,,,,100,1,75,50,50,,,0,0,0.26,,1,294.1,0.96,0.79,0.675,0.63,0.56,0.5,0.45,0.4033,0.36239,0.32625,0.2941,0.2653,0.23936,0.21588,0.19452,0.17501,0.15711,0.14063,0.12542,0.11132,0.09823,0.08604,0.07465,0.064,0.05401,0.04462,0.03579,0.02745,0.01958,0.01213,0.01
Nanostructured Pt¨CM/C (M?=?Fe and Co) catalysts prepared by a microemulsion method for oxygen reduction in proton exchange membrane fuel cells,Arumugam Manthiram,United States,University of Texas at Austin,2005,PtFe/C,45.46684709,0,0,0,0,0,0,54.53315291,0,0,0,0,0,0,0,0,0,0,0,0,24.2,0,0,0,0,0,0,0,0,0,75.8,6.3,,XC-72R,30,230,25,120,none,7,900,2,1,0,55,225,0.409090909,,0.81,,,5,0.2231,0.3,20,nafion 115,75,,,,100,1,75,50,50,,,0,0,0.26,,1,329,0.96,0.8,0.74,0.68,0.63,0.58,0.525,0.47,0.4,0.3354,0.28007,0.23213,0.19021,0.15323,0.12037,0.09098,0.06454,0.04061,0.01887,0.01,0.01,0.01,0.01,0.01,0.01,0.01,0.01,0.01,0.01,0.01,0.01
Carbon supported Pt70Co30?electrocatalyst prepared by the formic acid method for the oxygen reduction reaction in polymer electrolyte fuel cells,Ernesto R. Gonzalez,Brazil,Instituto de Qu? ¡ämica de Sa ?o Carlos,2005,Pt/C,100,0,0,0,0,0,0,0,0,0,0,0,0,0,0,0,0,0,0,0,20,0,0,0,0,0,0,0,0,0,80,4.5,,XC-72R,30,230,80,,formic acid,7,25,0,0,0,55,225,0.409090909,,,,,4.62,0.4,0.4,20,nafion 115,75,125,2,5,100,1,80,,,,,0,0,0.1,,1,598,0.955,0.82,0.77,0.745,0.72,0.69,0.66,0.63,0.6,0.58,0.55,0.51,0.49,0.46,0.425,0.38,0.33,0.28,0.2333,0.19239,0.15625,0.1241,0.0953,0.06936,0.04588,0.02452,0.01,0.01,0.01,0.01,0.01
Carbon supported Pt70Co30?electrocatalyst prepared by the formic acid method for the oxygen reduction reaction in polymer electrolyte fuel cells,Ernesto R. Gonzalez,Brazil,Instituto de Qu? ¡ämica de Sa ?o Carlos,2005,PtCo/C,71,0,0,0,0,0,29,0,0,0,0,0,0,0,0,0,0,0,0,0,20,0,0,0,0,0,0,0,0,0,80,7.9,,XC-72R,30,230,80,,formic acid,7,25,0,0,0,55,225,0.409090909,,,,,4.62,0.4,0.4,20,nafion 115,75,125,2,5,100,1,80,,,,,0,0,0.1,,1,572,0.933,0.82,0.77,0.73,0.7,0.67,0.645,0.6,0.58,0.55,0.52,0.49,0.47,0.44,0.4,0.37,0.32,0.28,0.24238,0.20898,0.17914,0.1523,0.12805,0.10602,0.08592,0.06751,0.05059,0.03497,0.02052,0.01,0.01
Carbon supported Pt70Co30?electrocatalyst prepared by the formic acid method for the oxygen reduction reaction in polymer electrolyte fuel cells,Ernesto R. Gonzalez,Brazil,Instituto de Qu? ¡ämica de Sa ?o Carlos,2005,PtCo/C,71,0,0,0,0,0,29,0,0,0,0,0,0,0,0,0,0,0,0,0,20,0,0,0,0,0,0,0,0,0,80,13.2,,XC-72R,30,230,80,,formic acid,7,500,1,1,0,55,225,0.409090909,,,,,4.62,0.4,0.4,20,nafion 115,75,125,2,5,100,1,80,,,,,0,0,0.1,,1,484,0.941,0.78,0.73,0.7,0.68,0.64,0.61,0.58,0.55,0.51,0.47,0.44,0.4,0.37,0.34156,0.31592,0.2927,0.27157,0.25225,0.23452,0.2182,0.20312,0.18915,0.17617,0.16407,0.15277,0.1422,0.13228,0.12296,0.11419,0.10591
Carbon supported Pt70Co30?electrocatalyst prepared by the formic acid method for the oxygen reduction reaction in polymer electrolyte fuel cells,Ernesto R. Gonzalez,Brazil,Instituto de Qu? ¡ämica de Sa ?o Carlos,2005,PtCo/C,71,0,0,0,0,0,29,0,0,0,0,0,0,0,0,0,0,0,0,0,20,0,0,0,0,0,0,0,0,0,80,21.3,,XC-72R,30,230,80,,formic acid,7,900,1,1,0,55,225,0.409090909,,,,,4.62,0.4,0.4,20,nafion 115,75,125,2,5,100,1,80,,,,,0,0,0.1,,1,360,0.951,0.79,0.74,0.7,0.67,0.625,0.55,0.5,0.44,0.4,0.32,0.24657,0.18428,0.13077,0.08432,0.04361,0.01,0.01,0.01,0.01,0.01,0.01,0.01,0.01,0.01,0.01,0.01,0.01,0.01,0.01,0.01
Performance of polymer electrolyte membrane fuel cells with carbon nanotubes as oxygen reduction catalyst support material,S. Ramaprabhu,India,Indian Institute of Technology Madras,2005,Pt/CNT,100,0,0,0,0,0,0,0,0,0,0,0,0,0,0,0,0,0,0,0,24.35,0,0,0,0,0,0,0,0,0,75.65,4,,CNTs,,120,,720,NaBH4,7,25,0,0,0,55,225,0.409090909,,,,,5,0.5,0.25,19.6,nafion 1035,89,130,2,6.895,100,1,80,,,,,0,0,0.1,,1,405,1,0.8,0.73,0.69,0.66,0.62,0.58,0.54,0.5,0.45,0.4,0.3533,0.31239,0.27625,0.2441,0.2153,0.18936,0.16588,0.14452,0.12501,0.10711,0.09063,0.07542,0.06132,0.04823,0.03604,0.02465,0.014,0.01,0.01,0.01
Novel carbon aerogel-supported catalysts for PEM fuel cell application,A.Smirnova,United States,University of Connecticut,2005,Aerogel supported Pt,100,0,0,0,0,0,0,0,0,0,0,0,0,0,0,0,0,0,0,0,37,0,0,0,0,0,0,0,0,0,63,3.9,,carbon aerogel,,250,300,,ethylene glycol,10,25,0,0,0,71,217,0.305633803,,,,0.33,6.25,0.2,0.2,35,nafion 117,175,,5,7,100,0,80,,,,,0,0,0,,0.21,621.03,0.95,0.7,0.66,0.63,0.61,0.6,0.58,0.55,0.53,0.5,0.47156,0.44592,0.4227,0.40157,0.38225,0.36452,0.3482,0.33312,0.31915,0.30617,0.29407,0.28277,0.2722,0.26228,0.25296,0.24419,0.23591,0.22808,0.22068,0.21366,0.20701
Novel carbon aerogel-supported catalysts for PEM fuel cell application,A.Smirnova,United States,University of Connecticut,2005,Aerogel supported Pt,100,0,0,0,0,0,0,0,0,0,0,0,0,0,0,0,0,0,0,0,20,0,0,0,0,0,0,0,0,0,80,3.1,,carbon aerogel,,250,300,,ethylene glycol,10,25,0,0,0,101,225,0.222772277,,,,0.33,6.25,0.1,0.1,35,nafion 117,175,,5,7,100,0,80,,,,,0,0,0,,1,888.45,0.93,0.78,0.69,0.65,0.63,0.62,0.6,0.58,0.56,0.54,0.52,0.51,0.5,0.49,0.48,0.47,0.45,0.44,0.42,0.4,0.39,0.37,0.36,0.35031,0.34119,0.3326,0.32449,0.31683,0.30957,0.30269,0.29615
"Effect of Atomic Ordering on the Catalytic Activity of Carbon Supported PtM (M = Fe , Co, Ni, and Cu) Alloys for Oxygen Reduction in PEMFCs",Arumugam Manthiram,United States,University of Texas at Austin,2005,PtCo/C,50,0,0,0,0,0,50,0,0,0,0,0,0,0,0,0,0,0,0,0,23.80952381,0,0,0,0,0,0,0,0,0,76.19047619,5.8,,XC-72R,30,230,25,0,none,7,900,1,1,0,55,225,0.409090909,,,,0.4286,5,0.24,0.3,20,nafion 115,75,130,2,,100,1,75,,,,,0,0,0,,1,451,0.99,0.83,0.77,0.73,0.7,0.65,0.62,0.575,0.54,0.5,0.45,0.41,0.37238,0.33898,0.30914,0.2823,0.25805,0.23602,0.21592,0.19751,0.18059,0.16497,0.15052,0.13711,0.12463,0.11299,0.1021,0.0919,0.08232,0.0733,0.06481
High-Performance PEMFCs at Elevated Temperatures Using Nafion 112 Membranes,Ying Song,United States,University of Texas at Austin,2005,Pt/C,100,0,0,0,0,0,0,0,0,0,0,0,0,0,0,0,0,0,0,0,46.5,0,0,0,0,0,0,0,0,0,53.5,3.1,,XC-72R,30,230,,,ethylene glycol,10,25,0,0,0,61.7,217,0.351701783,,,,0.33,25,0.5,0.4,65,nafion 112,50,,,,100,0,80,,,,,0,0,0,,0.21,742,0.98,0.8,0.77,0.75,0.71,0.69,0.67,0.66,0.64,0.63,0.62,0.6,0.59,0.57,0.53,0.49238,0.45898,0.42914,0.4023,0.37805,0.35602,0.33592,0.31751,0.30059,0.28497,0.27052,0.25711,0.24463,0.23299,0.2221,0.2119
The preparation of Pt/C catalysts using various carbon materials for the cathode of PEMFC,Jin-Nam Park,Korea,LG Chem,2006,Pt/C,100,0,0,0,0,0,0,0,0,0,0,0,0,0,0,0,0,0,0,0,60,0,0,0,0,0,0,0,0,0,40,3.4,,XC-72R,30,230,90,,ethylene glycol,10,25,0,0,0,88,180,0.204545455,,,,,6.25,0.2,0.4,60,nafion 112,50,140,2,16,100,1,70,300,1000,,,0,0,0,,0.21,432,0.8,0.76,0.73,0.71,0.68,0.66,0.63,0.58,0.54,0.45,0.4,0.3533,0.31239,0.27625,0.2441,0.2153,0.18936,0.16588,0.14452,0.12501,0.10711,0.09063,0.07542,0.06132,0.04823,0.03604,0.02465,0.014,0.01,0.01,0.01
The preparation of Pt/C catalysts using various carbon materials for the cathode of PEMFC,Jin-Nam Park,Korea,LG Chem,2006,Pt/C,100,0,0,0,0,0,0,0,0,0,0,0,0,0,0,0,0,0,0,0,60,0,0,0,0,0,0,0,0,0,40,2.3,,EC300,40,875,90,,ethylene glycol,10,25,0,0,0,88,180,0.204545455,,,,,6.25,0.2,0.4,60,nafion 112,50,140,2,16,100,1,70,300,1000,,,0,0,0,,0.21,493.22,0.82,0.78,0.76,0.73,0.7,0.67,0.63,0.6,0.56,0.52,0.48,0.44238,0.40898,0.37914,0.3523,0.32805,0.30602,0.28592,0.26751,0.25059,0.23497,0.22052,0.20711,0.19463,0.18299,0.1721,0.1619,0.15232,0.1433,0.13481,0.12679
High performance polymer electrolyte fuel cells with ultra-low Pt loading electrodes prepared by dual ion-beam assisted deposition,Sanjeev Mukerjee,United States,Northeastern University,2006,Pt/C,100,0,0,0,0,0,0,0,0,0,0,0,0,0,0,0,0,0,0,0,100,0,0,0,0,0,0,0,0,0,0,3.1,,home-made carbon,,,,,dual ion-beam assisted deposition,7,25,0,0,0,22.6,747.8,3.308849558,,,,0.4286,5,0.16,0.16,1,nafion 112,50,115,7.5,1.3,100,1,80,675,525,4.5,3.5,675,525,0.3445,,0.21,1140.93,0.96,0.88,0.84,0.81,0.8,0.77,0.75,0.73,0.71,0.7,0.696,0.685,0.66,0.63,0.62,0.6,0.58,0.576,0.56,0.54,0.52,0.5,0.49,0.48,0.46,0.45,0.425,0.41,0.4,0.39,0.38031
High performance polymer electrolyte fuel cells with ultra-low Pt loading electrodes prepared by dual ion-beam assisted deposition,Sanjeev Mukerjee,United States,Northeastern University,2006,Pt/C,100,0,0,0,0,0,0,0,0,0,0,0,0,0,0,0,0,0,0,0,100,0,0,0,0,0,0,0,0,0,0,3.1,,home-made carbon,,,,,dual ion-beam assisted deposition,7,25,0,0,0,18,701.9,3.899444444,,,,0.4286,5,0.24,0.24,1,nafion 112,50,115,7.5,1.3,100,1,80,675,525,4.5,3.5,675,525,0.3445,,0.21,1155,0.98,0.91,0.88,0.84,0.83,0.81,0.8,0.795,0.78,0.76,0.74,0.72,0.71,0.7,0.68,0.66,0.64,0.62,0.6,0.59,0.57,0.55,0.51,0.5,0.48,0.45,0.425,0.4,0.38,0.35,0.32156
Effects of sputtering parameters on the performance of electrodes fabricated for proton exchange membrane fuel cells,Kuo-Lin Huang,taiwan,National Pingtung University ofScience and Technology,2006,Pt/C,100,0,0,0,0,0,0,0,0,0,0,0,0,0,0,0,0,0,0,0,20,0,0,0,0,0,0,0,0,0,80,3.1,,home-made carbon,56,,25,0,Sputter,7,25,0,0,0,5.3,225,4.245283019,,,,,5,0.1,0.4,,nafion 117,175,120,1,45.36,100,1,65,,,,,0,0,0,,0.21,315,0.965,0.79,0.74,0.69,0.64,0.58,0.52,0.45,0.38,0.32,0.26431,0.2161,0.17394,0.13677,0.10375,0.07423,0.04766,0.02364,0.01,0.01,0.01,0.01,0.01,0.01,0.01,0.01,0.01,0.01,0.01,0.01,0.01
Synthesis and Structure-Activity Relationship Exploration of Carbon-Supported PtRuNi Nanocomposite as a CO-Tolerant Electrocatalyst for Proton Exchange Membrane Fuel Cells,Huamin Zhang,China,Dalian Institute of Chemical Physics£¬Chinese Academy of Sciences,2006,PtRuNi/C,37.00320203,0,0,0,32.12196374,30.87483423,0,0,0,0,0,0,0,0,0,0,0,0,0,0,40,0,0,0,0,0,0,0,0,0,60,3.6,,XC-72R,30,230,198,,ethylene glycol,10,500,4,1,0,40.7,217,0.533169533,,,,0.4286,5,0.35,0.0798,19.95,nafion 112,50,140,1,10,100,1,80,,,,,0,0,0.2,,1,768,0.95,0.88,0.85,0.83,0.8,0.77,0.75,0.72,0.7,0.68,0.65,0.63,0.6,0.57,0.54,0.51,0.48,0.45156,0.42592,0.4027,0.38157,0.36225,0.34452,0.3282,0.31312,0.29915,0.28617,0.27407,0.26277,0.2522,0.24228
High Performance Hydrogen Fuel Cells with Ultralow Pt Loading Carbon Nanotube Thin Film Catalysts,Robert C. Haddon,United States,UniVersity of California,2007,Pt/MWNTs,100,0,0,0,0,0,0,0,0,0,0,0,0,0,0,0,0,0,0,0,26.8,0,0,0,0,0,0,0,0,0,73.2,2.1,,CNTs,,120,140,180,ethylene glycol,10,25,0,0,0,55,225,0.409090909,,,,0.538,5,0.012,0.2,20,nafion 212,50,145,3,14,100,1,70,200,200,,,0,0,0.24,,1,629,0.97,0.77,0.73,0.69,0.66,0.63,0.605,0.58,0.56,0.54,0.51,0.495,0.475,0.45,0.43,0.4,0.39,0.37,0.34,0.31,0.27,0.23,0.19238,0.15898,0.12914,0.1023,0.07805,0.05602,0.03592,0.01751,0.01
Effect of platinum amount in carbon supported platinum catalyst on performance of polymer electrolyte membrane fuel cell,Yung-Eun Sung,Korea,Seoul National University,2007,Pt/C,100,0,0,0,0,0,0,0,0,0,0,0,0,0,0,0,0,0,0,0,20,0,0,0,0,0,0,0,0,0,80,3.4,,XC-72R,30,230,,,ethylene glycol,10,25,0,0,0,42.09,225,0.534568781,,,,0.4286,5,0.2,0.2,20,nafion 112,50,,,,100,0,70,225,300,1.5,2,225,300,0,,0.21,576,0.9,0.79,0.74,0.7,0.67,0.65,0.625,0.605,0.58,0.56,0.54,0.52,0.48,0.44,0.38,0.32431,0.2761,0.23394,0.19677,0.16375,0.13423,0.10766,0.08364,0.06182,0.0419,0.02364,0.01,0.01,0.01,0.01,0.01
Effect of platinum amount in carbon supported platinum catalyst on performance of polymer electrolyte membrane fuel cell,Yung-Eun Sung,Korea,Seoul National University,2007,Pt/C,100,0,0,0,0,0,0,0,0,0,0,0,0,0,0,0,0,0,0,0,40,0,0,0,0,0,0,0,0,0,60,4,,XC-72R,30,230,,,ethylene glycol,10,25,0,0,0,33.4,217,0.649700599,,,,0.4286,5,0.2,0.2,40,nafion 112,50,,,,100,0,70,225,300,1.5,2,225,300,0,,0.21,588,0.95,0.8,0.73,0.7,0.675,0.65,0.63,0.61,0.58,0.57,0.55,0.53,0.49,0.45,0.4,0.3533,0.31239,0.27625,0.2441,0.2153,0.18936,0.16588,0.14452,0.12501,0.10711,0.09063,0.07542,0.06132,0.04823,0.03604,0.02465
A novel carbon supported PtAuFe as CO-tolerant anode catalyst for proton exchange membrane fuel cells,Huamin Zhang,China,Dalian Institute of Chemical Physics£¬Chinese Academy of Sciences,2007,PtAuFe/C,76.01642773,0,1.881117184,0,0,0,0,22.10245508,0,0,0,0,0,0,0,0,0,0,0,0,22.17,0,0,0,0,0,0,0,0,0,77.83,3.1,,XC-72R,30,230,198,2,ethylene glycol,10,400,4,0,1,55,225,0.409090909,,,,0.15,5,0.31,0.08,20,nafion 1035,89,140,1,10,100,1,80,225,300,,,0,0,0.2,,1,1721.28,1.01,0.86,0.83,0.8,0.795,0.775,0.76,0.75,0.74,0.73,0.72,0.705,0.7,0.69,0.68,0.67031,0.66119,0.6526,0.64449,0.63683,0.62957,0.62269,0.61615,0.60994,0.60403,0.59839,0.59301,0.58787,0.58296,0.57826,0.57376
A novel carbon supported PtAuFe as CO-tolerant anode catalyst for proton exchange membrane fuel cells,Huamin Zhang,China,Dalian Institute of Chemical Physics£¬Chinese Academy of Sciences,2007,PtAuFe/C,68.49249156,0,1.694928408,0,0,0,0,29.81258003,0,0,0,0,0,0,0,0,0,0,0,0,23,0,0,0,0,0,0,0,0,0,77,2,,XC-72R,30,230,198,2,ethylene glycol,10,400,4,0,1,55,225,0.409090909,,,,0.15,5,0.31,0.08,20,nafion 1035,89,140,1,10,100,1,80,20,34.5,,,0,0,0.2,,1,1331.46,1.02,0.85,0.83,0.805,0.8,0.78,0.765,0.75,0.74,0.73,0.72,0.705,0.69,0.67,0.66,0.64,0.63,0.62,0.6,0.58086,0.56328,0.5471,0.53214,0.51827,0.50539,0.49338,0.48216,0.47166,0.4618,0.45254,0.44382
A novel carbon supported PtAuFe as CO-tolerant anode catalyst for proton exchange membrane fuel cells,Huamin Zhang,China,Dalian Institute of Chemical Physics£¬Chinese Academy of Sciences,2007,Pt/C,100,0,0,0,0,0,0,0,0,0,0,0,0,0,0,0,0,0,0,0,20,0,0,0,0,0,0,0,0,0,80,2.2,,XC-72R,30,230,198,2,ethylene glycol,10,400,4,0,1,55,225,0.409090909,,,,0.15,5,0.31,0.08,20,nafion 1035,89,140,1,10,100,1,80,20,34.5,,,0,0,0.2,,1,901,1.02,0.85,0.83,0.795,0.78,0.76,0.74,0.73,0.72,0.7,0.68,0.66,0.65,0.62,0.6,0.58,0.56,0.53,0.49,0.45238,0.41898,0.38914,0.3623,0.33805,0.31602,0.29592,0.27751,0.26059,0.24497,0.23052,0.21711
Pd-based PdPt(19:1)/C electrocatalyst as an electrode in PEM fuel cell,Yung-Eun Sung,Korea,Seoul National University,2007,PdPt/C,5,95,0,0,0,0,0,0,0,0,0,0,0,0,0,0,0,0,0,0,60,0,0,0,0,0,0,0,0,0,40,4.4,,XC-72R,30,230,,,NaBH4,7,25,0,0,0,88,180,0.204545455,,,,,,0.2,0.2,60,nafion 112,50,,,,100,0,70,225,300,1.5,2,225,300,0,,1,422.5,0.86,0.71,0.58,0.55,0.53,0.51,0.475,0.44,0.42,0.4,0.38,0.36,0.35,0.325,0.3,0.27,0.24156,0.21592,0.1927,0.17157,0.15225,0.13452,0.1182,0.10312,0.08915,0.07617,0.06407,0.05277,0.0422,0.03228,0.02296
Carbon-Supported Pt-Co Catalysts Prepared by a Modified Polyol Process as Cathodes for PEM Fuel Cells,H. Mercedes Villullas,Brazil,"Departamento de F? ¡äsico Qu? ¡ämica, Instituto de Qu? ¡ämica,",2007,Pt70Co30/C,73,0,0,0,0,0,27,0,0,0,0,0,0,0,0,0,0,0,0,0,20,0,0,0,0,0,0,0,0,0,80,1.9,0.2,XC-72R,30,230,298,30,"1,2 hexadecanediol",7,850,5,0,1,55,225,0.409090909,,,,0.55,,0.359742229,0.4,20,nafion 115,75,125,2,98,100,1,80,,,,,0,0,0.1,,1,640,0.97,0.81,0.76,0.74,0.72,0.7,0.67,0.64,0.61,0.59,0.57,0.54,0.5,0.48,0.45,0.42,0.4,0.37,0.33,0.3,0.26,0.23,0.2,0.15,0.12,0.09156,0.06592,0.0427,0.02157,0.01,0.01
Efficient Oxygen Reduction Fuel Cell Electrocatalysis on Voltammetrically Dealloyed Pt¨CCu¨CCo Nanoparticles,Peter Strasser,United States,University of Houston,2007,PtCuCo/C,20,0,0,0,0,0,60,0,0,0,20,0,0,0,0,0,0,0,0,0,49.50056054,0,0,0,0,0,0,0,0,0,50.49943946,4.4,,XC-72R,30,230,25,0,none,7,600,2,0,1,112,370,0.330357143,0.9,1.05,,,10,0.183,0.4,40,nafion 212,50,,,,100,0,80,,,,,0,0,0.15,,1,2187.42,0.95,0.89,0.86,0.845,0.837,0.83,0.818,0.815,0.806,0.805,0.798,0.795,0.792,0.789,0.785,0.782,0.779,0.775,0.775,0.775,0.77,0.76511,0.76043,0.75594,0.75164,0.74751,0.74355,0.73974,0.73607,0.73254,0.72914
Efficient Oxygen Reduction Fuel Cell Electrocatalysis on Voltammetrically Dealloyed Pt¨CCu¨CCo Nanoparticles,Peter Strasser,United States,University of Houston,2007,PtCuCo/C,20,0,0,0,0,0,20,0,0,0,60,0,0,0,0,0,0,0,0,0,48.93377367,0,0,0,0,0,0,0,0,0,51.06622633,4.4,,XC-72R,30,230,25,0,none,7,600,2,0,1,111,490,0.441441441,0.88,1.05,,,10,0.15,0.4,40,nafion 212,50,,,,100,0,80,,,,,0,0,0.15,,1,2299.44,0.95,0.9,0.87,0.855,0.845,0.84,0.83,0.828,0.82,0.82,0.815,0.809,0.806,0.804,0.801,0.8,0.798,0.79,0.79,0.784,0.786,0.78203,0.78011,0.77824,0.77643,0.77466,0.77294,0.77126,0.76963,0.76803,0.76648
Efficient Oxygen Reduction Fuel Cell Electrocatalysis on Voltammetrically Dealloyed Pt¨CCu¨CCo Nanoparticles,Peter Strasser,United States,University of Houston,2007,PtCuCo/C,20,0,0,0,0,0,40,0,0,0,40,0,0,0,0,0,0,0,0,0,49.218767,0,0,0,0,0,0,0,0,0,50.781233,4.4,,XC-72R,30,230,25,0,none,7,600,2,0,1,117,390,0.333333333,0.86,1.05,,,10,0.15,0.4,40,nafion 212,50,,,,100,0,80,,,,,0,0,0.15,,1,2321.73,0.95,0.89,0.86,0.845,0.837,0.83,0.82,0.815,0.81,0.807,0.806,0.802,0.8,0.797,0.794,0.792,0.793,0.7915,0.79,0.784,0.783,0.78201,0.78104,0.78009,0.77915,0.77824,0.77734,0.77646,0.77559,0.77474,0.77391
Self-Assembled Pt/Mesoporous Silica-Carbon Electrocatalysts for Elevated-Temperature Polymer Electrolyte Membrane Fuel Cells,San Ping Jiang,Singapore,Nanyang Technological UniVersity,2008,Pt/mesoSiO2-carbon,100,0,0,0,0,0,0,0,0,0,0,0,0,0,0,0,0,0,0,0,30,0,0,0,0,0,0,0,0,0,70,3.9,,CNTs,,365,198,30,ethylene glycol,10,25,0,0,0,151,217,0.143708609,,,,0.5,4,0.4,0.2,,nafion 112,50,125,1.5,10,100,1,70,300,2000,,,0,0,0,,0.21,520,0.94,0.79,0.75,0.72,0.68,0.65,0.63,0.6,0.58,0.55,0.52,0.47,0.43,0.39238,0.35898,0.32914,0.3023,0.27805,0.25602,0.23592,0.21751,0.20059,0.18497,0.17052,0.15711,0.14463,0.13299,0.1221,0.1119,0.10232,0.0933
An inorganic/organic self-humidifying composite membranes for proton exchange membrane fuel cell application,Huamin Zhang,China,Dalian Institute of Chemical Physics£¬Chinese Academy of Sciences,2008,Pt/C,100,0,0,0,0,0,0,0,0,0,0,0,0,0,0,0,0,0,0,0,46.6,0,0,0,0,0,0,0,0,0,53.4,3.9,,home-made carbon,,,,,ethylene glycol,10,25,0,0,0,61.7,217,0.351701783,,,,1,5,0.4,0.4,46.6,SPEEK/Pt-Cs2.5,24,160,2,10,0,1,60,,,,,0,0,0.2,,0.21,540,0.97,0.86,0.81,0.78,0.76,0.74,0.71,0.68,0.66,0.6,0.54,0.425,0.32,0.22476,0.14572,0.07907,0.0221,0.01,0.01,0.01,0.01,0.01,0.01,0.01,0.01,0.01,0.01,0.01,0.01,0.01,0.01
Dealloyed Pt-Cu Core-Shell Nanoparticle Electrocatalysts for Use in PEM Fuel Cell Cathodes,Peter Strasser,United States,University of Houston,2008,Pt80Cu20/C,80,0,0,0,0,0,0,0,0,0,20,0,0,0,0,0,0,0,0,0,31.68165604,0,0,0,0,0,0,0,0,0,68.31834396,3.9,,XC-72R,30,230,25,0,none,7,600,2,0,1,67,207,0.308955224,,,,0.32,10,0.139,,40,nafion 212,50,,,,100,0,80,300,1500,2,10,300,1500,0.1,,1,1773.72,0.94,0.86,0.84,0.825,0.815,0.81,0.8,0.79,0.78,0.775,0.77,0.765,0.76,0.745,0.73056,0.71716,0.70468,0.69305,0.68217,0.67197,0.66239,0.65339,0.64489,0.63688,0.62929,0.62211,0.6153,0.60883,0.60268,0.59682,0.59124
Dealloyed Pt-Cu Core-Shell Nanoparticle Electrocatalysts for Use in PEM Fuel Cell Cathodes,Peter Strasser,United States,University of Houston,2008,Pt25Cu75/C,75,0,0,0,0,0,0,0,0,0,25,0,0,0,0,0,0,0,0,0,32.22446097,0,0,0,0,0,0,0,0,0,67.77553903,3.9,,XC-72R,30,230,25,0,none,7,600,2,0,1,75,374,0.498666667,,,,0.32,10,0.11,,40,nafion 212,50,,,,100,0,80,300,1500,2,10,300,1500,0.1,,1,2090.07,0.94,0.87,0.845,0.83,0.825,0.82,0.81,0.8,0.79,0.785,0.78,0.775,0.77,0.765,0.76,0.755,0.75,0.74511,0.74043,0.73594,0.73164,0.72751,0.72355,0.71974,0.71607,0.71254,0.70914,0.70586,0.70269,0.69964,0.69669
Dealloyed Pt-Cu Core-Shell Nanoparticle Electrocatalysts for Use in PEM Fuel Cell Cathodes,Peter Strasser,United States,University of Houston,2008,Pt25Cu76/C,75,0,0,0,0,0,0,0,0,0,25,0,0,0,0,0,0,0,0,0,32.22446097,0,0,0,0,0,0,0,0,0,67.77553903,3.9,,XC-72R,30,230,25,0,none,7,600,2,0,1,72,340,0.472222222,,,,0.32,10,0.169,,40,nafion 212,50,,,,100,0,80,300,1500,2,10,300,1500,0.1,,1,2127.42,0.94,0.88,0.855,0.84,0.83,0.825,0.82,0.81,0.8,0.795,0.79,0.78,0.78,0.78,0.775,0.77,0.765,0.765,0.76,0.755,0.75,0.74511,0.74043,0.73594,0.73164,0.72751,0.72355,0.71974,0.71607,0.71254,0.70914
Dealloyed Pt-Cu Core-Shell Nanoparticle Electrocatalysts for Use in PEM Fuel Cell Cathodes,Peter Strasser,United States,University of Houston,2008,Pt25Cu77/C,75,0,0,0,0,0,0,0,0,0,25,0,0,0,0,0,0,0,0,0,32.22446097,0,0,0,0,0,0,0,0,0,67.77553903,3.9,,XC-72R,30,230,25,0,none,7,800,2,0,1,48,356,0.741666667,,,,0.32,10,0.099,,40,nafion 212,50,,,,100,0,80,300,1500,2,10,300,1500,0.1,,1,1893.93,0.94,0.885,0.83,0.82,0.805,0.79,0.78,0.775,0.77,0.765,0.76,0.75,0.74031,0.73119,0.7226,0.71449,0.70683,0.69957,0.69269,0.68615,0.67994,0.67403,0.66839,0.66301,0.65787,0.65296,0.64826,0.64376,0.63944,0.63529,0.63131
Dealloyed Pt-Cu Core-Shell Nanoparticle Electrocatalysts for Use in PEM Fuel Cell Cathodes,Peter Strasser,United States,University of Houston,2008,Pt25Cu75/C,75,0,0,0,0,0,0,0,0,0,25,0,0,0,0,0,0,0,0,0,32.22446097,0,0,0,0,0,0,0,0,0,67.77553903,3.9,,XC-72R,30,230,25,0,none,7,950,2,0,1,21,413,1.966666667,,,,0.32,10,0.106,,40,nafion 212,50,,,,100,0,80,300,1500,2,10,300,1500,0.1,,1,1840.65,0.94,0.86,0.82,0.79,0.775,0.76,0.75,0.74031,0.73119,0.7226,0.71449,0.70683,0.69957,0.69269,0.68615,0.67994,0.67403,0.66839,0.66301,0.65787,0.65296,0.64826,0.64376,0.63944,0.63529,0.63131,0.62749,0.6238,0.62026,0.61685,0.61355
"N-doping induced tensile-strained Pt nanoparticles ensuring an
excellent durability of the oxygen reduction reaction",Hui Yang,China,Shanghai Advanced Research Institute,2020,N-doped Pt NPs/C,100,0,0,0,0,0,0,0,0,0,0,0,0,0,0,0,0,0,0,0,60,0.6,0,0,0,0,0,0,0,0,39.7,3,,XC-72R,30,230,,,urea,7,110,2,1,0,68.7,101,0.147016012,0.927,1,97,0.25,6.25,0.3,0.1,,nafion 212,50,140,3,0.5,100,0,80,400,1000,,,0,0,0.1,,0.21,966,0.97,0.96,0.95,0.94,0.93,0.92,0.916666667,0.857142857,0.7875,0.777777778,0.71,0.654545455,0.625,0.592307692,0.571428571,0.533333333,0.50625,0.491,0.483333333,0.478,0.475,0.45,0.43,0.42,0.4,0.38,0.37,0.35,0.335,0.32,0.3
"High durability of Pt-Ni-Ir/C ternary catalyst of PEMFC by stepwise
reduction synthesis",Rui Lin,China,Tongji University,2020,pt1ni1/c,23.2,0,0,0,0,76.7,0,0,0,0,0,0,0,0,0,0,0,0,0,0,30,0,0,0,0,0,0,0,0,0,70,2.5,,XC-72R,30,230,,,formaldehyde,9.3,25,0,0,0,64,239,0.3734375,0.89,1,157,0.01,25,0.35,0.15,20,nafion 212,50,,,,75,0,80,225,420,1.5,2.8,225,420,0.3,250,0.21,360,0.87,0.81,0.75,0.705,0.6625,0.6,0.566666667,0.514285714,0.45,0.277777778,0.12553,0.01,0.01,0.01,0.01,0.01,0.01,0.01,0.01,0.01,0.01,0.01,0.01,0.01,0.01,0.01,0.01,0.01,0.01,0.01,0.01
"High durability of Pt-Ni-Ir/C ternary catalyst of PEMFC by stepwise
reduction synthesis",Rui Lin,China,Tongji University,2020,pt1ni1ir1/c,18.8,0,0,19.1,0,62.1,0,0,0,0,0,0,0,0,0,0,0,0,0,0,30,0,0,0,0,0,0,0,0,0,70,2.6,,XC-72R,30,230,,,formaldehyde,9.3,25,0,0,0,88,396,0.45,0.91,1,350,0.01,25,0.35,0.15,20,nafion 212,50,,,,75,0,80,225,420,1.5,2.8,225,420,0.3,410,0.21,330,0.85,0.8,0.75,0.7,0.65,0.56,0.525,0.471428571,0.4125,0.333333333,0.26064,0.19892,0.14587,0.09979,0.05938,0.02366,0.01,0.01,0.01,0.01,0.01,0.01,0.01,0.01,0.01,0.01,0.01,0.01,0.01,0.01,0.01
"Facile synthesis of synergistic Pt/(Co-N)@C composites as alternative 
oxygen-reduction electrode of PEMFCs with attractive activity 
and durability (Pt/(Co-N)@C)",Wei Zhou,China,Nanjing Tech University,2020,Pt/(Co-N)@C,47.2972973,0,0,0,0,0,52.7027027,0,0,0,0,0,0,0,0,0,0,0,0,0,23.4,8.3,0,0,0,0,0,0,0,0,68.25,2.6,,home-made nitrogen-doped carbon,,260,,,NaBH4,7,800,1,0,1,46.80851064,220,0.47,0.89,0.9,180,0.45,4,0.175,0.2,20,nafion 212,50,100,1.5,,100,0,70,255,450,,,0,0,0.15,,1,1260,0.95,0.88,0.85,0.825,0.8,0.785,0.76,0.75,0.73,0.715,0.7,0.685,0.675,0.66,0.64,0.6259375,0.611875,0.5978125,0.58375,0.5696875,0.555625,0.5415625,0.5275,0.5134375,0.499375,0.4853125,0.47125,0.4571875,0.443125,0.4290625,0.415
"Preparation of a Graphitized-Carbon-Supported PtNi Octahedral
Catalyst and Application in a Proton-Exchange Membrane Fuel Cell",Bing Li,China,Tongji University,2020,PtNi/GC-2200,48.39904737,0,0,0,0,51.60095263,0,0,0,0,0,0,0,0,0,0,0,0,0,0,51,0,0,0,0,0,0,0,0,0,49,6.36,,home-made carbon,,273,25,,Dimethylformamide,7,25,0,0,0,35.6,439,1.233146067,0.91,1.1,,0.56,25,0.4,0.2,40,nafion 212,50,,,,80,0,80,255,450,1.7,3,255,450,0.12,,0.21,790,0.94,0.88,0.85,0.82,0.79,0.76,0.73,0.7,0.67,0.66,0.635,0.618181818,0.608333333,0.576923077,0.560714286,0.526666667,0.48125,0.444117647,0.411111111,0.352631579,0.305,0.26044,0.22129,0.18662,0.15569,0.12794,0.1029,0.08019,0.0595,0.04057,0.02318
Performance of plasma sputtered fuel cell electrodes with ultra-low Pt loadings,P. Brault,France,CNRS Universit¨¦ d¡¯Orl¨¦ans,2009,,100,0,0,0,0,0,0,0,0,0,0,0,0,0,0,0,0,0,0,0,1,0,0,0,0,0,0,0,0,0,99,2,,home-made carbon,,,,,sputter,7,25,0,0,0,55,225,0.409090909,,,,,5,0.01,,,nafion 212,50,,,,,1,80,350,500,,,0,0,0,500,1,373,0.961,0.779,0.723,0.675,0.628,0.6,0.54,0.509,0.461,0.381,0.373,0.302,0.23652,0.18048,0.13198,0.08959,0.05223,0.01905,0.01,0.01,0.01,0.01,0.01,0.01,0.01,0.01,0.01,0.01,0.01,0.01,0.01
Performance of plasma sputtered fuel cell electrodes with ultra-low Pt loadings,P. Brault,France,CNRS Universit¨¦ d¡¯Orl¨¦ans,2009,,100,0,0,0,0,0,0,0,0,0,0,0,0,0,0,0,0,0,0,0,1,0,0,0,0,0,0,0,0,0,99,2,,home-made carbon,,,,,sputter,7,25,0,0,0,55,225,0.409090909,,,,,5,0.01,,,nafion 115,175,,,,,1,80,350,500,,,0,0,0,141,1,161.2,0.978,0.632,0.559,0.477,0.403,0.312,0.222,0.1398,0.07071,0.01182,0.01,0.01,0.01,0.01,0.01,0.01,0.01,0.01,0.01,0.01,0.01,0.01,0.01,0.01,0.01,0.01,0.01,0.01,0.01,0.01,0.01
Performance of plasma sputtered fuel cell electrodes with ultra-low Pt loadings,P. Brault,France,CNRS Universit¨¦ d¡¯Orl¨¦ans,2009,,100,0,0,0,0,0,0,0,0,0,0,0,0,0,0,0,0,0,0,0,1,0,0,0,0,0,0,0,0,0,99,2,,home-made carbon,,,,,sputter,7,25,0,0,0,55,225,0.409090909,,,,,5,0.16,,,nafion 212,50,,,,,1,80,350,500,,,0,0,0,1000,1,660.8,1.02,0.949,0.876,0.803,0.778,0.754,0.73,0.697,0.673,0.632,0.6,0.576,0.543,0.507,0.47,0.438,0.413,0.365,0.316,0.27021,0.23004,0.19451,0.16287,0.13452,0.10896,0.0858,0.06472,0.04545,0.02776,0.01148,0.01
High-performance core¨Cshell PdPt@Pt/C catalysts via decorating PdPt alloy cores with Pt,Shi-Jun Liao,China,South China University of Technology,2009,PdPt@Pt/C,34.8,65.2,0,0,0,0,0,0,0,0,0,0,0,0,0,0,0,0,0,0,23,0,0,0,0,0,0,0,0,0,77,4.5,,XC-72R,30,230,160,480,ethylene glycol,10,25,0,0,0,301.6,225,0.074602122,,,,,,0.04,0.12,,,,,,,,1,60,,,,,0,0,0,701,0.21,489.6,0.953,0.807,0.754,0.725,0.696,0.661,0.637,0.602,0.579,0.544,0.485,0.415,0.374,0.298,0.22809,0.16857,0.11727,0.0726,0.03336,0.01,0.01,0.01,0.01,0.01,0.01,0.01,0.01,0.01,0.01,0.01,0.01
"Platinum¨CTM (TM= Fe, Co) alloy nanoparticles dispersed nitrogen doped (reduced graphene oxidemultiwalled carbon nanotube) hybrid structure cathode electrocatalysts for high performance PEMFC applications",S. Ramaprabhu,india,Indian Institute of Technology Madras,2013,Pt¨CN¨C(G¨CMWNTs),100,0,0,0,0,0,0,0,0,0,0,0,0,0,0,0,0,0,0,0,28.1,5,0,0,0,0,0,0,0,0,66.9,3.7,,CNTs,,120,25,720,ethylene glycol,10,25,0,0,0,79.2,225,0.284090909,,,,,11.56,0.4,0.25,30,nafion 212,50,130,4,7,90,1,60,,,,,0,0,0,804,1,616,0.91,0.82,0.782,0.731,0.705,0.667,0.654,0.628,0.59,0.564,0.538,0.513,0.487,0.461,0.436,0.41,0.385,0.346,0.32,0.29526,0.27281,0.25235,0.23362,0.21641,0.20055,0.18587,0.17226,0.15961,0.1478,0.13677,0.12644
"Platinum¨CTM (TM= Fe, Co) alloy nanoparticles dispersed nitrogen doped (reduced graphene oxidemultiwalled carbon nanotube) hybrid structure cathode electrocatalysts for high performance PEMFC applications",S. Ramaprabhu,india,Indian Institute of Technology Madras,2013,Pt3Fe¨CN¨C(G¨CMWNTs),66.7,0,0,0,0,0,0,33.3,0,0,0,0,0,0,0,0,0,0,0,0,28.8,5,0,0,0,0,0,0,0,0,66.2,3.3,,CNTs,,120,25,720,NaBH4,10,25,0,0,0,71.2,225,0.316011236,,,,,11.56,0.4,0.25,30,nafion 212,50,130,4,7,90,1,60,,,,,0,0,0,1005,1,949.2,0.965,0.885,0.85,0.815,0.781,0.758,0.735,0.723,0.677,0.654,0.642,0.631,0.619,0.608,0.59,0.561,0.538,0.518,0.504,0.481,0.469,0.452,0.425,0.4,0.377,0.354,0.33205,0.31203,0.29368,0.27681,0.26124
"Platinum¨CTM (TM= Fe, Co) alloy nanoparticles dispersed nitrogen doped (reduced graphene oxidemultiwalled carbon nanotube) hybrid structure cathode electrocatalysts for high performance PEMFC applications",S. Ramaprabhu,india,Indian Institute of Technology Madras,2013,Pt3Co¨CN¨C(G¨CMWNTs),66.7,0,0,0,0,0,0,33.3,0,0,0,0,0,0,0,0,0,0,0,0,28.9,5,0,0,0,0,0,0,0,0,66.1,3,,CNTs,,120,25,720,"1,2 hexadecanediol",10,25,0,0,0,98.5,225,0.228426396,,,,,11.56,0.4,0.25,30,nafion 212,50,130,4,7,90,1,60,,,,,0,0,0,1409,1,784.8,0.91,0.833,0.795,0.763,0.743,0.718,0.692,0.667,0.647,0.628,0.602,0.577,0.564,0.538,0.513,0.491,0.474,0.459,0.436,0.41,0.391,0.37279,0.35605,0.34059,0.32628,0.313,0.30063,0.28909,0.2783,0.26818,0.25868
Platinum nanopaticles supported on stacked-cup carbon nanofibers as electrocatalysts for proton exchange membrane fuel cell,Yushan Yan,United States,University of California,2010,Pt/SC-CNFs,100,0,0,0,0,0,0,0,0,0,0,0,0,0,0,0,0,0,0,0,20,0,0,0,0,0,0,0,0,0,80,2.4,,home-made carbon,,,140,180,ethylene glycol,13,25,0,0,0,55,225,0.409090909,,,,,4.4,0.2,0.2,,Nafion 112,50,135,3,5,100,0,70,200,200,,,0,0,0,1510,1,970.9,0.977,0.862,0.824,0.809,0.786,0.763,0.74,0.725,0.702,0.695,0.672,0.656,0.633,0.626,0.603,0.595,0.58,0.557,0.534,0.511,0.481,0.45256,0.42692,0.4037,0.38257,0.36325,0.34552,0.3292,0.31412,0.30015,0.28717
Nanostructured Pt Dispersed on Graphene-Multiwalled Carbon Nanotube Hybrid Nanomaterials as Electrocatalyst for PEMFC,S. Ramaprabhu,india,Indian Institute of Technology Madras,2010,Pt/f-MWNT,100,0,0,0,0,0,0,0,0,0,0,0,0,0,0,0,0,0,0,0,40,0,0,0,0,0,0,0,0,0,60,2.9,,CNTs,,120,25,,NaBH4,13,25,0,0,0,77,217,0.281818182,,,,1,11.56,0.5,0.25,,Nafion 212,50,130,4,7,,1,60,100,100,,,0,0,0.15,607,1,428.4,0.952,0.837,0.772,0.728,0.685,0.641,0.603,0.554,0.519,0.476,0.424,0.367,0.309,0.2551,0.20833,0.16736,0.13117,0.09898,0.07014,0.04418,0.02067,0.01,0.01,0.01,0.01,0.01,0.01,0.01,0.01,0.01,0.01
Monodispersed Platinum Nanoparticle Supported Carbon Electrodes for Hydrogen Oxidation and Oxygen Reduction in Proton Exchange Membrane Fuel Cells,Ch. Venkateswara Rao,india,Indian Institute of Technology Madras,2010,Pt3C,100,0,0,0,0,0,0,0,0,0,0,0,0,0,0,0,0,0,0,0,20,0,0,0,0,0,0,0,0,0,80,3.4,,home-made carbon,,,25,0,none,7,100,0.25,1,0,55,225,0.409090909,,,,,5,0.4,0.2,,Nafion 212,50,125,1,5,,1,80,,,,,0,0,0.1,1000,1,1023.51,0.983,0.817,0.769,0.733,0.705,0.683,0.667,0.644,0.628,0.617,0.6,0.584,0.572,0.56,0.547,0.533,0.521,0.509,0.497,0.483,0.472,0.461,0.45,0.433,0.419,0.404,0.38956,0.37616,0.36368,0.35205,0.34117
Effect of ceria nanoparticles into the Pt/C catalyst as cathode material on the electrocatalytic activity and durability for low-temperature fuel cell,Ho-In Lee,Korea,Seoul National University,2010,20Pt¨C10CeO2/C,66.7,0,0,0,0,0,0,0,0,0,0,0,0,0,0,0,0,0,0,0,29.2,0,0,0,0,0,0,0,0,0,70.8,4.5,,XC-72R,30,230,25,0,none,7,150,10,1,0,55,225,0.409090909,0.785,,,,5,0.3,0.3,,nafion 112,50,,,,,0,80,100,100,,,0,0,0.1,936,1,583,0.98,0.806,0.769,0.734,0.713,0.694,0.678,0.659,0.643,0.609,0.577,0.53,0.467,0.394,0.32675,0.26931,0.21968,0.17638,0.13825,0.10444,0.07424,0.04711,0.0226,0.01,0.01,0.01,0.01,0.01,0.01,0.01,0.01
Effect of ceria nanoparticles into the Pt/C catalyst as cathode material on the electrocatalytic activity and durability for low-temperature fuel cell,Ho-In Lee,Korea,Seoul National University,2010,20Pt/C(E-TEK),100,0,0,0,0,0,0,0,0,0,0,0,0,0,0,0,0,0,0,0,20,0,0,0,0,0,0,0,0,0,80,2.6,,XC-72R,30,230,25,0,none,7,150,10,1,0,55,225,0.409090909,0.736,,,,5,0.3,0.3,,nafion 112,50,,,,,0,80,100,100,,,0,0,0.1,738,1,495,0.989,0.785,0.733,0.7,0.684,0.659,0.641,0.618,0.586,0.55,0.493,0.394,0.30396,0.22886,0.16527,0.11074,0.06345,0.02205,0.01,0.01,0.01,0.01,0.01,0.01,0.01,0.01,0.01,0.01,0.01,0.01,0.01
"Dealloyed binary PtM3 (M = Cu, Co, Ni) and ternary PtNi3M (M = Cu, Co, Fe, Cr) electrocatalysts for the oxygen reduction reaction: Performance in polymer electrolyte membrane fuel cells",Peter Strasser,Germany,Technical University Berlin,2011,PtCu3,87,0,0,0,0,0,0,0,0,0,0,0,0,0,0,0,0,0,0,0,45,0,0,0,0,0,0,0,0,0,55,3.9,,home-made carbon,,,25,0,none,7,25,0,0,0,72,340,0.472222222,,,,,10,0.169,,40,Nafion 212,50,80,1440,,100,0,80,,,,,0,0,0.1,,1,2260.5,0.945,0.879,0.856,0.839,0.83,0.823,0.816,0.807,0.803,0.799,0.794,0.789,0.782,0.78,0.775,0.772,0.766,0.765,0.76401,0.76304,0.76209,0.76115,0.76024,0.75934,0.75846,0.75759,0.75674,0.75591,0.75509,0.75429,0.7535
"Dealloyed binary PtM3 (M = Cu, Co, Ni) and ternary PtNi3M (M = Cu, Co, Fe, Cr) electrocatalysts for the oxygen reduction reaction: Performance in polymer electrolyte membrane fuel cells",Peter Strasser,Germany,Technical University Berlin,2011,PtNi3,82,0,0,0,0,18,0,0,0,0,0,0,0,0,0,0,0,0,0,0,45,0,0,0,0,0,0,0,0,0,55,3.9,,home-made carbon,,,25,0,none,7,25,0,0,0,111,275,0.247747748,,,,,10,0.097,,40,Nafion 212,50,80,1440,,100,0,80,,,,,0,0,0.1,,1,2105.19,0.929,0.88,0.834,0.816,0.811,0.804,0.797,0.791,0.785,0.778,0.774,0.768,0.765,0.757,0.753,0.749,0.747,0.743,0.73908,0.73531,0.73168,0.72819,0.72482,0.72157,0.71844,0.71541,0.71249,0.70967,0.70693,0.70429,0.70173
"Dealloyed binary PtM3 (M = Cu, Co, Ni) and ternary PtNi3M (M = Cu, Co, Fe, Cr) electrocatalysts for the oxygen reduction reaction: Performance in polymer electrolyte membrane fuel cells",Peter Strasser,Germany,Technical University Berlin,2011,PtCo3,83,0,0,0,0,0,17,0,0,0,0,0,0,0,0,0,0,0,0,0,45,0,0,0,0,0,0,0,0,0,55,3.9,,home-made carbon,,,,,ethylene glycol,10,25,0,0,0,70,346,0.494285714,,,,,10,0.146,,40,Nafion 212,50,80,1440,,100,0,80,,,,,0,0,0.1,,1,1962.87,0.944,0.847,0.847,0.832,0.819,0.808,0.801,0.792,0.783,0.777,0.77,0.762,0.754,0.75,0.744,0.736,0.729,0.722,0.71518,0.7087,0.70254,0.69668,0.69109,0.68575,0.68066,0.67578,0.67112,0.66665,0.66236,0.65824,0.65429
"Dealloyed binary PtM3 (M = Cu, Co, Ni) and ternary PtNi3M (M = Cu, Co, Fe, Cr) electrocatalysts for the oxygen reduction reaction: Performance in polymer electrolyte membrane fuel cells",Peter Strasser,Germany,Technical University Berlin,2011,PtNi3Co,86,0,0,0,0,11,3,0,0,0,0,0,0,0,0,0,0,0,0,0,45,0,0,0,0,0,0,0,0,0,55,3.9,,home-made carbon,,,,,ethylene glycol,10,25,0,0,0,145,472,0.325517241,,,,,10,0.101,,40,Nafion 212,50,80,1440,,100,0,80,,,,,0,0,0.1,,1,1600.83,0.945,0.88,0.856,0.843,0.833,0.825,0.821,0.815,0.81,0.805,0.799,0.794,0.789,0.787,0.785,0.781,0.776,0.774,0.745,0.71748,0.69264,0.6701,0.64956,0.63076,0.61349,0.59757,0.58285,0.5692,0.55651,0.54467,0.53361
"Dealloyed binary PtM3 (M = Cu, Co, Ni) and ternary PtNi3M (M = Cu, Co, Fe, Cr) electrocatalysts for the oxygen reduction reaction: Performance in polymer electrolyte membrane fuel cells",Peter Strasser,Germany,Technical University Berlin,2011,PtNi3Cu,82,0,0,0,0,15,0,0,0,0,0,0,0,0,0,0,0,0,0,0,45,0,0,0,0,0,0,0,0,0,55,3.9,,home-made carbon,,,,,ethylene glycol,10,25,0,0,0,116,473,0.407758621,,,,,10,0.1018,,40,Nafion 212,50,80,1440,,100,0,80,,,,,0,0,0.1,,1,2184.57,0.946,0.877,0.855,0.843,0.833,0.822,0.814,0.811,,0.797,0.79,0.784,0.781,0.778,0.773,0.769,0.765,0.761,0.758,0.75505,0.7522,0.74944,0.74678,0.7442,0.74169,0.73927,0.73692,0.73464,0.73243,0.73028,0.72819
Catalytic activity of platinumecobalt alloy nanoparticles decorated functionalized multiwalled carbon nanotubes for oxygen reduction reaction in PEMFC,S. Ramaprabhu,india,Indian Institute of Technology Madras,2011,Pt/f-MWNTs,100,0,0,0,0,0,0,0,0,0,0,0,0,0,0,0,0,0,0,0,29.7,0,0,0,0,0,0,0,0,0,70.3,4.1,,CNTs,,120,130,420,ethylene glycol,11,25,0,0,0,89,225,0.252808989,,,,,11.56,0.4,0.25,,Nafion 212,50,130,4,7,90,1,60,100,100,,,0,0,0,918,1,820.86,0.943,0.816,0.766,0.739,0.718,0.694,0.669,0.642,0.621,0.603,0.584,0.566,0.541,0.525,0.51,0.495,0.477,0.461,0.437,0.418,0.4,0.38273,0.36682,0.3521,0.33845,0.32575,0.31391,0.30285,0.29249,0.28276,0.27362
Catalytic activity of platinumecobalt alloy nanoparticles decorated functionalized multiwalled carbon nanotubes for oxygen reduction reaction in PEMFC,S. Ramaprabhu,india,Indian Institute of Technology Madras,2011,Pt/f-MWNTs,100,0,0,0,0,0,0,0,0,0,0,0,0,0,0,0,0,0,0,0,29.7,0,0,0,0,0,0,0,0,0,70.3,4.1,,CNTs,,120,130,420,ethylene glycol,11,25,0,0,0,89,225,0.252808989,,,,,11.56,0.4,0.25,,nafion 212,50,130,4,7,90,1,50,100,100,,,0,0,0,887,1,796.05,0.94,0.808,0.759,0.737,0.717,0.692,0.667,0.64,0.618,0.592,0.579,0.56,0.538,0.516,0.494,0.475,0.454,0.433,0.411,0.394,0.37767,0.36259,0.34861,0.33563,0.32353,0.31223,0.30165,0.29173,0.28241,0.27363,0.26535
Catalytic activity of platinumecobalt alloy nanoparticles decorated functionalized multiwalled carbon nanotubes for oxygen reduction reaction in PEMFC,S. Ramaprabhu,india,Indian Institute of Technology Madras,2011,Pt/f-MWNTs,100,0,0,0,0,0,0,0,0,0,0,0,0,0,0,0,0,0,0,0,29.7,0,0,0,0,0,0,0,0,0,70.3,4.1,,CNTs,,120,130,420,ethylene glycol,11,25,0,0,0,89,225,0.252808989,,,,,11.56,0.4,0.25,,nafion 212,50,130,4,7,90,1,40,100,100,,,0,0,0,791,1,671.5,0.942,0.787,0.737,0.716,0.686,0.667,0.638,0.616,0.588,0.569,0.54,0.525,0.503,0.483,0.464,0.44,0.418,0.395,0.369,0.34426,0.32181,0.30135,0.28262,0.26541,0.24955,0.23487,0.22126,0.20861,0.1968,0.18577,0.17544
Catalytic activity of platinumecobalt alloy nanoparticles decorated functionalized multiwalled carbon nanotubes for oxygen reduction reaction in PEMFC,S. Ramaprabhu,india,Indian Institute of Technology Madras,2011,Pt/f-MWNTs,100,0,0,0,0,0,0,0,0,0,0,0,0,0,0,0,0,0,0,0,29.7,0,0,0,0,0,0,0,0,0,70.3,4.1,,CNTs,,120,130,420,ethylene glycol,11,25,0,0,0,89,225,0.252808989,,,,,11.56,0.4,0.25,,nafion 212,50,130,4,7,90,1,80,100,100,,,0,0,0,1279,1,930.3,0.937,0.88,0.831,0.801,0.775,0.753,0.729,0.711,0.697,0.676,0.66,0.634,0.618,0.598,0.577,0.563,0.542,0.521,0.507,0.486,0.451,0.443,0.422,0.394,0.377,0.36067,0.34559,0.33161,0.31863,0.30653,0.29523
Improving the High-Current-Density Performance of PEMFC through Much Enhanced Utilization of Platinum Electrocatalysts on Carbon,Junliang Zhang,China,Shanghai Jiao Tong University,2020,Pt/VC(I),100,0,0,0,0,0,0,0,0,0,0,0,0,0,0,0,0,0,0,0,37.4,0,0,0,0,0,0,0,0,0,63.6,2.3,,XC-72R,30,230,80,1.5,formaldehyde,7,25,0,0,0,56.4,217,0.384751773,,,,0.8,25,0.2,0.07,30,nafion 211,25,,,,100,0,80,225,375,1.5,2.5,225,375,0.15,,0.21,1271.49,0.91,0.785,0.775,0.7525,0.73,0.715,0.7,0.69,0.68,0.66,0.64,0.625,0.615,0.6,0.585,0.575,0.56,0.54556,0.53216,0.51968,0.50805,0.49717,0.48697,0.47739,0.46839,0.45989,0.45188,0.44429,0.43711,0.4303,0.42383
Improving the High-Current-Density Performance of PEMFC through Much Enhanced Utilization of Platinum Electrocatalysts on Carbon,Junliang Zhang,China,Shanghai Jiao Tong University,2020,Pt/VC(II),100,0,0,0,0,0,0,0,0,0,0,0,0,0,0,0,0,0,0,0,37.4,0,0,0,0,0,0,0,0,0,63.6,3.1,,XC-72R,30,230,80,1.5,formaldehyde,7,25,0,0,0,45.6,217,0.475877193,,,,0.8,25,0.2,0.07,30,nafion 211,25,,,,100,0,80,225,375,1.5,2.5,225,375,0.15,,0.21,927.36,0.91,0.785,0.755,0.7375,0.72,0.7,0.68,0.665,0.65,0.635,0.62,0.6,0.585,0.575,0.55,0.54,0.515,0.49119,0.46955,0.44978,0.43167,0.415,0.39962,0.38537,0.37214,0.35983,0.34833,0.33758,0.3275,0.31803,0.30912
