Repository: amirnarimani81/Machine-Learning-Driven-PEMFC-Performance-Prediction-Optimization-Degradation-Modeling

## Overview

Designing high-performance **Membrane Electrode Assemblies (MEAs)** for 
**Proton Exchange Membrane Fuel Cells (PEMFCs)** traditionally relies on expensive and 
time-consuming experimental trial-and-error.

The objective is to replace traditional trial-and-error experimental approaches with
data-driven models capable of:

- Predicting fuel cell performance metrics such as maximum power density (MPD).
- Identifying critical catalyst and MEA design parameters.
- Understanding relationships between material properties and electrochemical performance.
- Supporting accelerated catalyst and MEA development.

File: 2.Ensemble-Machine-Learning--for-MEA-PEMF/database.csv (part 4 of 12)
ticle variance,carbon substrate type,carbon particle diameter(nm),support BET surface area(m2/g),Reduction Temperature,Reduction Time/min,Reducing agent( chemical name in english),pH,Annealing Temperature,Annealing Time/h,Atomosphere h2,Atomosphere inert,ECSA m2/g,Mass Activity mA mg-1,Specific Activity mA cm-2,Half wave potential £¨V vsRHE£©,Onset Potential £¨V vsRHE£©,Reduce in MA/ mA mg-1,I/C Ratio(ionomer/catalyst),Area cm2,Cathodic Loading Amount mgPt cm-2,Anodic Platinum Loading Amount mgPt cm-2,Anodic catalyst type x wt% Pt/C,Membrane,membrane thickness,Hot Press Temperature,Hot Press Time min,Hot Press Pressure Mpa,Humidity %,GDE for 1,celltemp©,Flowing rate of H2 ml min-1,flowing rate of cathode gas(O2/air),stoichiometry/anode,stoichiometry/cathode,stoich to flow anode,stoich to flow cathode,Back Pressure Mpa,"Current decay at 0.6V(ma,cm2)",Cathode gas oxygen ratio,Maximum Power Density mW cm-2,Open Circuit Voltage V,Voltage 100mA cm0,Voltage 200mA cm0,Voltage 300mA cm0,Voltage 400mA cm0,Voltage 500mA cm0,Voltage 600mA cm0,Voltage 700mA cm0,Voltage 800mA cm0,Voltage 900mA cm0,Voltage 1000mA cm0,Voltage 1100mA cm0,Voltage 1200mA cm0,Voltage 1300mA cm0,Voltage 1400mA cm0,Voltage 1500mA cm0,Voltage 1600mA cm0,Voltage 1700mA cm0,Voltage 1800mA cm0,Voltage 1900mA cm0,Voltage 2000mA cm0,Voltage 2100mA cm0,Voltage 2200mA cm0,Voltage 2300mA cm0,Voltage 2400mA cm0,Voltage 2500mA cm0,Voltage 2600mA cm0,Voltage 2700mA cm0,Voltage 2800mA cm0,Voltage 2900mA cm0,Voltage 3000mA cm0
Improving the High-Current-Density Performance of PEMFC through Much Enhanced Utilization of Platinum Electrocatalysts on Carbon,Junliang Zhang,China,Shanghai Jiao Tong University,2020,Pt/VC(III),100,0,0,0,0,0,0,0,0,0,0,0,0,0,0,0,0,0,0,0,37.4,0,0,0,0,0,0,0,0,0,63.6,4.2,,XC-72R,30,230,80,1.5,formaldehyde,7,25,0,0,0,50.2,217,0.432270916,,,,0.8,25,0.2,0.07,30,nafion 211,25,,,,100,0,80,225,375,1.5,2.5,225,375,0.15,,0.21,986.49,0.91,0.785,0.755,0.7375,0.72,0.695,0.67,0.65,0.635,0.61,0.59,0.575,0.56,0.53,0.51,0.48,0.465,0.45056,0.43716,0.42468,0.41305,0.40217,0.39197,0.38239,0.37339,0.36489,0.35688,0.34929,0.34211,0.3353,0.32883
On the mesoporous TiN catalyst support for proton exchange membrane fuel cell,Tsong-PyngPerng,taiwan,National Tsing Hua University,2020,E-tek,100,0,0,0,0,0,0,0,0,0,0,0,0,0,0,0,0,0,0,0,20,0,0,0,0,0,0,0,0,0,80,2.38,,xC-72R,30,230,25,240,NaBH4,11,25,0,0,0,55,225,0.409090909,,,,,4,0.5,0.5,20,nafion 115,125,140,,4.13,40,1,60,,,,,0,0,0,,1,396,0.98,0.81,0.775,0.71,0.67,0.62,0.58,0.53,0.49,0.44,0.38,0.31,0.21,0.07,0.01,0.01,0.01,0.01,0.01,0.01,0.01,0.01,0.01,0.01,0.01,0.01,0.01,0.01,0.01,0.01,0.01
On the mesoporous TiN catalyst support for proton exchange membrane fuel cell,Tsong-PyngPerng,taiwan,National Tsing Hua University,2020,10 wt,100,0,0,0,0,0,0,0,0,0,0,0,0,0,0,0,0,0,0,0,20,46.3,0,0,0,46.3,0,0,0,0,0,2.38,,oxide,,22.4,25,240,NaBH4,11,25,0,0,0,55,225,0.409090909,,,,,4,0.074,0.5,20,nafion 115,125,140,,4.13,40,1,60,,,,,0,0,0,,1,117,0.89,0.57,0.485,0.39,0.23,0.08797,0.01,0.01,0.01,0.01,0.01,0.01,0.01,0.01,0.01,0.01,0.01,0.01,0.01,0.01,0.01,0.01,0.01,0.01,0.01,0.01,0.01,0.01,0.01,0.01,0.01
On the mesoporous TiN catalyst support for proton exchange membrane fuel cell,Tsong-PyngPerng,taiwan,National Tsing Hua University,2020,20 wt,100,0,0,0,0,0,0,0,0,0,0,0,0,0,0,0,0,0,0,0,20,46.3,0,0,0,46.3,0,0,0,0,0,2.38,,oxide,,33.8,25,240,NaBH4,11,25,0,0,0,55,225,0.409090909,,,,,4,0.11,0.5,20,nafion 115,125,140,,4.13,40,1,60,,,,,0,0,0,,1,147.99,0.89,0.58,0.5,0.44,0.365,0.29598,0.23715,0.1864,0.14219,0.10331,0.06887,0.03815,0.01056,0.01,0.01,0.01,0.01,0.01,0.01,0.01,0.01,0.01,0.01,0.01,0.01,0.01,0.01,0.01,0.01,0.01,0.01
On the mesoporous TiN catalyst support for proton exchange membrane fuel cell,Tsong-PyngPerng,taiwan,National Tsing Hua University,2020,30 wt,100,0,0,0,0,0,0,0,0,0,0,0,0,0,0,0,0,0,0,0,20,46.3,0,0,0,46.3,0,0,0,0,0,2.38,,oxide,,47.46,25,240,NaBH4,11,25,0,0,0,55,225,0.409090909,,,,,4,0.084,0.5,20,nafion 115,125,140,,4.13,40,1,60,,,,,0,0,0,,1,165.66,0.89,0.6,0.5,0.44,0.38,0.32431,0.2761,0.23394,0.19677,0.16375,0.13423,0.10766,0.08364,0.06182,0.0419,0.02364,0.01,0.01,0.01,0.01,0.01,0.01,0.01,0.01,0.01,0.01,0.01,0.01,0.01,0.01,0.01
On the mesoporous TiN catalyst support for proton exchange membrane fuel cell,Tsong-PyngPerng,taiwan,National Tsing Hua University,2020,40 wt,100,0,0,0,0,0,0,0,0,0,0,0,0,0,0,0,0,0,0,0,20,46.3,0,0,0,46.3,0,0,0,0,0,2.38,,oxide,,61.13,25,240,NaBH4,11,25,0,0,0,55,225,0.409090909,,,,,4,0.12,0.5,20,nafion 115,125,140,,4.13,40,1,60,,,,,0,0,0,,1,152,0.89,0.63,0.5,0.44,0.38,0.29,0.2078,0.13871,0.07982,0.02903,0.01,0.01,0.01,0.01,0.01,0.01,0.01,0.01,0.01,0.01,0.01,0.01,0.01,0.01,0.01,0.01,0.01,0.01,0.01,0.01,0.01
On the mesoporous TiN catalyst support for proton exchange membrane fuel cell,Tsong-PyngPerng,taiwan,National Tsing Hua University,2020,50 wt,100,0,0,0,0,0,0,0,0,0,0,0,0,0,0,0,0,0,0,0,20,46.3,0,0,0,46.3,0,0,0,0,0,2.38,,oxide,,74.8,25,240,NaBH4,11,25,0,0,0,55,225,0.409090909,,,,,4,0.173,0.5,20,nafion 115,125,140,,4.13,40,1,60,,,,,0,0,0,,1,152,0.95,0.63,0.62,0.45,0.38,0.27,0.12,0.01,0.01,0.01,0.01,0.01,0.01,0.01,0.01,0.01,0.01,0.01,0.01,0.01,0.01,0.01,0.01,0.01,0.01,0.01,0.01,0.01,0.01,0.01,0.01
High durability of Pt-Ni-Ir/C ternary catalyst of PEMFC by stepwise reduction synthesis,Rui Lin,china,Tongji University,2020,Pt/C JM,100,0,0,0,0,0,0,0,0,0,0,0,0,0,0,0,0,0,0,0,30,0,0,0,0,0,0,0,0,0,70,2.6,,XC-72R,30,230,80,,formaldehyde,9.3,25,0,0,0,55,190,0.345454545,0.89,1,50,,25,0.35,0.15,20,nafion 212,50,,,,75,0,80,225,420,1.5,2.8,225,420,0.3,,0.21,332.5,0.85,0.76,0.72,0.675,0.625,0.58,0.54,0.475,0.415,0.33,0.25218,0.18647,0.13025,0.0816,0.0391,0.01,0.01,0.01,0.01,0.01,0.01,0.01,0.01,0.01,0.01,0.01,0.01,0.01,0.01,0.01,0.01
High durability of Pt-Ni-Ir/C ternary catalyst of PEMFC by stepwise reduction synthesis,Rui Lin,china,Tongji University,2020,Pt2Ni2Ir1/C,40,0,0,20,0,40,0,0,0,0,0,0,0,0,0,0,0,0,0,0,30,0,0,0,0,0,0,0,0,0,70,2.6,,XC-72R,30,230,80,,formaldehyde,9.3,25,0,0,0,82.5,400,0.484848485,0.92,1,50,,25,0.35,0.15,20,nafion 212,50,,,,75,0,80,225,420,1.5,2.8,225,420,0.3,,0.21,400,0.85,0.76,0.725,0.7,0.65,0.625,0.585,0.55,0.5,0.44,0.35,0.2678,0.19871,0.13982,0.08903,0.04478,0.01,0.01,0.01,0.01,0.01,0.01,0.01,0.01,0.01,0.01,0.01,0.01,0.01,0.01,0.01
High durability of Pt-Ni-Ir/C ternary catalyst of PEMFC by stepwise reduction synthesis,Rui Lin,china,Tongji University,2020,Pt2Ni2/C,50,0,0,0,0,50,0,0,0,0,0,0,0,0,0,0,0,0,0,0,30,0,0,0,0,0,0,0,0,0,70,2.6,,XC-72R,30,230,80,,formaldehyde,9.3,25,0,0,0,62.5,230,0.368,0.89,1,135,,25,0.35,0.15,20,nafion 212,50,,,,75,0,80,225,420,1.5,2.8,225,420,0.3,,0.21,364,0.875,0.8,0.75,0.7,0.65,0.6,0.57,0.52,0.45,0.32,0.20331,0.10828,0.0294,0.01,0.01,0.01,0.01,0.01,0.01,0.01,0.01,0.01,0.01,0.01,0.01,0.01,0.01,0.01,0.01,0.01,0.01
WO3?Nanorods Bearing Interconnected Pt Nanoparticle Units as an Activity-Modulated and Corrosion-Resistant Carbon-Free System for Polymer Electrolyte Membrane Fuel Cells,Sreekumar Kurungo,india,Academy of Scientific and Innovative Research,2020,Pt/WO3-400,100,0,0,0,0,0,0,0,0,0,0,0,0,0,0,0,0,0,0,0,20,0,0,0,57.81,0,0,0,0,19.27,0,3.1,,oxide,,72.4,120,360,urea,7,25,0,0,0,56.3,525,0.93250444,0.78,0.93,,0.3,4,0.5,0.5,20,nafion 212,50,130,1,16,100,1,80,,,,,0,0,0,,1,897,0.98,0.8,0.73,0.71,0.675,0.66,0.65,0.63,0.615,0.6,0.59,0.58,0.56,0.55,0.525,0.51,0.49,0.475,0.46,0.45,0.43,0.415,0.4,0.39,0.36,0.34,0.33,0.31,0.29,0.27,0.25
Narrow size distribution of Pt nanoparticles covered by an S-doped carbon layer for an improved oxygen reduction reaction in fuel cells,Jae young Lee,korea,Gwangju Institute of Science and Technology (GIST),2020,Pt/C,100,0,0,0,0,0,0,0,0,0,0,0,0,0,0,0,0,0,0,0,48.7,0,0,0,0,0,0,0,0,0,51.3,2.55,,XC-72R,30,230,160,180,ethylene glycol,10,300,1,1,0,61.7,217,0.351701783,0.83,1,,,25,0.05,0.1,20,nafion 211,25,140,5,1.723,80,1,80,225,300,1.5,2,225,300,0.2,,1,855,0.9,0.81,0.775,0.75,0.73,0.715,0.7,0.675,0.665,0.65,0.63,0.61,0.59,0.565,0.55,0.525,0.505,0.485,0.47,0.45,0.425,0.39,0.375,0.335,0.315,0.29586,0.27828,0.2621,0.24714,0.23327,0.22039
Narrow size distribution of Pt nanoparticles covered by an S-doped carbon layer for an improved oxygen reduction reaction in fuel cells,Jae young Lee,korea,Gwangju Institute of Science and Technology (GIST),2020,Pt/C,100,0,0,0,0,0,0,0,0,0,0,0,0,0,0,0,0,0,0,0,48.7,0,0,0,0,0,0,0,0,0,51.3,2.55,,XC-72R,30,230,160,180,ethylene glycol,10,300,1,1,0,61.7,217,0.351701783,0.83,1,,,25,0.1,0.1,20,nafion 211,25,140,5,1.723,80,1,80,225,300,1.5,2,225,300,0.2,,1,1035,0.91,0.825,0.79,0.765,0.75,0.74,0.725,0.715,0.7,0.68,0.67,0.65,0.63,0.62,0.6,0.585,0.565,0.55,0.535,0.51,0.495,0.47,0.45,0.45,0.42,0.4,0.38086,0.36328,0.3471,0.33214,0.31827
Narrow size distribution of Pt nanoparticles covered by an S-doped carbon layer for an improved oxygen reduction reaction in fuel cells,Jae young Lee,korea,Gwangju Institute of Science and Technology (GIST),2020,Pt/C-S,100,0,0,0,0,0,0,0,0,0,0,0,0,0,0,0,0,0,0,0,48.8,0,0,1,0,0,0,0,0,0,50.2,2.95,,XC-72R,30,230,160,180,ethylene glycol,10,300,1,1,0,61.7,217,0.351701783,0.89,1,,,25,0.05,0.1,20,nafion 211,25,140,5,1.723,80,1,80,225,300,1.5,2,225,300,0.2,,1,630,0.85,0.81,0.775,0.75,0.725,0.7,0.67,0.65,0.625,0.6,0.57,0.545,0.51,0.48,0.45,0.42,0.38,0.345,0.305,0.26738,0.23398,0.20414,0.1773,0.15305,0.13102,0.11092,0.09251,0.07559,0.05997,0.04552,0.03211
Narrow size distribution of Pt nanoparticles covered by an S-doped carbon layer for an improved oxygen reduction reaction in fuel cells,Jae young Lee,korea,Gwangju Institute of Science and Technology (GIST),2020,Pt/C-S,100,0,0,0,0,0,0,0,0,0,0,0,0,0,0,0,0,0,0,0,48.8,0,0,1,0,0,0,0,0,0,50.2,2.95,,XC-72R,30,230,160,180,ethylene glycol,10,300,1,1,0,61.7,217,0.351701783,0.89,1,,,25,0.1,0.1,20,nafion 211,25,140,5,1.723,80,1,80,225,300,1.5,2,225,300,0.2,,1,855,0.87,0.78,0.75,0.725,0.705,0.69,0.675,0.655,0.645,0.625,0.615,0.585,0.575,0.56,0.545,0.525,0.505,0.485,0.47,0.45,0.425,0.405,0.38586,0.36828,0.3521,0.33714,0.32327,0.31039,0.29838,0.28716,0.27666
Polyaniline Based Pt-Electrocatalyst for a Proton Exchanged Membrane Fuel Cell,Yen-Zen Wang,taiwan,National Yun-Lin University of Science and Technology,2020,Pt/XC72/500,100,0,0,0,0,0,0,0,0,0,0,0,0,0,0,0,0,0,0,0,6,0,0,0.28,0,0,0,0,0,0,94,3.01,,XC-72R,30,230,25,0,none,7,500,1,0,1,55,225,0.409090909,,,,,4,0.3,0.1,,nafion 212,50,140,5,7,100,0,70,,,,,0,0,0,,1,252,0.95,0.69,0.62,0.56,0.51,0.46,0.415,0.36,0.3,0.24431,0.1961,0.15394,0.11677,0.08375,0.05423,0.02766,0.01,0.01,0.01,0.01,0.01,0.01,0.01,0.01,0.01,0.01,0.01,0.01,0.01,0.01,0.01
Polyaniline Based Pt-Electrocatalyst for a Proton Exchanged Membrane Fuel Cell,Yen-Zen Wang,taiwan,National Yun-Lin University of Science and Technology,2020,Pt/XC72/600,100,0,0,0,0,0,0,0,0,0,0,0,0,0,0,0,0,0,0,0,7,0,0,0.35,0,0,0,0,0,0,93,4.42,,XC-72R,30,230,25,0,none,7,600,1,0,1,55,225,0.409090909,,,,,4,0.35,0.1,,nafion 212,50,140,5,7,100,0,70,,,,,0,0,0,,1,400,0.95,0.8,0.75,0.7,0.66,0.625,0.58,0.54,0.5,0.44,0.38,0.33,0.275,0.21,0.14985,0.09805,0.05298,0.0134,0.01,0.01,0.01,0.01,0.01,0.01,0.01,0.01,0.01,0.01,0.01,0.01,0.01
Polyaniline Based Pt-Electrocatalyst for a Proton Exchanged Membrane Fuel Cell,Yen-Zen Wang,taiwan,National Yun-Lin University of Science and Technology,2020,Pt/XC72/800,100,0,0,0,0,0,0,0,0,0,0,0,0,0,0,0,0,0,0,0,9,0,0,0.4,0,0,0,0,0,0,91,4.86,,XC-72R,30,230,25,0,none,7,800,1,0,1,55,225,0.409090909,,,,,4,0.45,0.1,,nafion 212,50,140,5,7,100,0,70,,,,,0,0,0,,1,427.5,1,0.8,0.76,0.72,0.68,0.64,0.6,0.56,0.525,0.475,0.425,0.37,0.3,0.23,0.1654,0.11007,0.06213,0.02021,0.01,0.01,0.01,0.01,0.01,0.01,0.01,0.01,0.01,0.01,0.01,0.01,0.01
Polyaniline Based Pt-Electrocatalyst for a Proton Exchanged Membrane Fuel Cell,Yen-Zen Wang,taiwan,National Yun-Lin University of Science and Technology,2020,Pt/XC72/900,100,0,0,0,0,0,0,0,0,0,0,0,0,0,0,0,0,0,0,0,9,0,0,0,0,0,0,0,0,0,91,5.2,,XC-72R,30,230,25,0,none,7,900,1,0,1,2.02,225,11.13861386,,,,,4,0.45,0.1,,nafion 212,50,140,5,7,100,0,70,,,,,0,0,0,,1,445.5,1,0.84,0.78,0.74,0.705,0.67,0.63,0.58,0.54,0.495,0.44,0.375,0.32,0.2688,0.22421,0.18503,0.15033,0.11939,0.09162,0.06657,0.04384,0.02314,0.01,0.01,0.01,0.01,0.01,0.01,0.01,0.01,0.01
Polyaniline Based Pt-Electrocatalyst for a Proton Exchanged Membrane Fuel Cell,Yen-Zen Wang,taiwan,National Yun-Lin University of Science and Technology,2020,Pt/EBXC72/800,100,0,0,0,0,0,0,0,0,0,0,0,0,0,0,0,0,0,0,0,22.2,0,0,0.51,0,0,0,0,0,0,77.7,1.81,,XC-72R/APS,30,,25,0,none,7,800,1,0,1,29.14,225,0.772134523,,,,,4,1.11,0.1,,nafion 212,50,140,5,7,100,0,70,,,,,0,0,0,,1,531.278,0.95,0.82,0.775,0.735,0.7,0.675,0.65,0.62,0.59,0.53,0.5,0.46,0.42,0.395,0.37119,0.34955,0.32978,0.31167,0.295,0.27962,0.26537,0.25214,0.23983,0.22833,0.21758,0.2075,0.19803,0.18884,0.18019,0.17202,0.1643
Polyaniline Based Pt-Electrocatalyst for a Proton Exchanged Membrane Fuel Cell,Yen-Zen Wang,taiwan,National Yun-Lin University of Science and Technology,2020,Pt/EBXC72/900,100,0,0,0,0,0,0,0,0,0,0,0,0,0,0,0,0,0,0,0,36.6,0,0,0.34,0,0,0,0,0,0,33.3,3.86,,XC-72R+APS,30,,25,0,none,7,900,1,0,1,2.29,217,9.475982533,,,,,4,1.83,0.1,,nafion 212,50,140,5,7,100,0,70,,,,,0,0,0,,1,462,0.95,0.82,0.775,0.725,0.69,0.66,0.625,0.59,0.565,0.49,0.46,0.42,0.38,0.35,0.3,0.27,0.225,0.18283,0.14565,0.11262,0.08308,0.05651,0.03249,0.01065,0.01,0.01,0.01,0.01,0.01,0.01,0.01
Carbon Support Microstructure Impact on High Current Density Transport Resistances in PEMFC Cathode,Swami Kumaraguru,United States,General Motors,2020,HSC-a,75,0,0,0,0,0,25,0,0,0,0,0,0,0,0,0,0,0,0,0,30,0,0,0,0,0,0,0,0,0,70,4,0.2,home-made carbon,40,473,,,ethylene glycol,10,25,0,0,0,57,225,0.394736842,,,,0.8,5,0.06,0.025,10,PFSA,18,,,,100,0,80,,,,,0,0,0.15,,0.21,935,0.9,0.835,0.8,0.785,0.77,0.755,0.745,0.7316,0.72,0.705,0.69,0.675,0.665,0.645,0.625,0.605,0.575,0.55,0.51,0.475,0.45,0.405,0.375,0.34,0.3,0.27,0.24156,0.21592,0.1927,0.17157,0.15225
Carbon Support Microstructure Impact on High Current Density Transport Resistances in PEMFC Cathode,Swami Kumaraguru,United States,General Motors,2020,HSC-b,75,0,0,0,0,0,25,0,0,0,0,0,0,0,0,0,0,0,0,0,30,0,0,0,0,0,0,0,0,0,70,3.5,0.1,home-made carbon,40,457,,,ethylene glycol,10,25,0,0,0,64,225,0.3515625,,,,0.8,5,0.06,0.025,10,PFSA,18,,,,100,0,80,,,,,0,0,0.15,,0.21,1029,0.88,0.795,0.77,0.75,0.73,0.72,0.71,0.7,0.69,0.68,0.67,0.65,0.64,0.63,0.615,0.6,0.585,0.57,0.55,0.53,0.51,0.49,0.46,0.425,0.395,0.355,0.31738,0.28398,0.25414,0.2273,0.20305
Carbon Support Microstructure Impact on High Current Density Transport Resistances in PEMFC Cathode,Swami Kumaraguru,United States,General Motors,2020,HSC-e,75,0,0,0,0,0,25,0,0,0,0,0,0,0,0,0,0,0,0,0,30,0,0,0,0,0,0,0,0,0,70,4.1,0.2,home-made carbon,40,393,,,ethylene glycol,10,25,0,0,0,54,225,0.416666667,,,,0.8,5,0.06,0.025,10,PFSA,18,,,,100,0,80,,,,,0,0,0.15,,0.21,1004,0.865,0.8,0.775,0.765,0.75,0.74,0.725,0.715,0.7,0.69,0.675,0.665,0.65,0.635,0.625,0.615,0.595,0.575,0.55,0.525,0.502,0.465,0.435,0.395,0.355,0.32,0.28695,0.25741,0.23083,0.20679,0.18495
Carbon Support Microstructure Impact on High Current Density Transport Resistances in PEMFC Cathode,Swami Kumaraguru,United States,General Motors,2020,HSC-f,75,0,0,0,0,0,25,0,0,0,0,0,0,0,0,0,0,0,0,0,30,0,0,0,0,0,0,0,0,0,70,3.8,0.2,home-made carbon,40,698,,,ethylene glycol,10,25,0,0,0,75,225,0.3,,,,0.8,5,0.06,0.025,10,PFSA,18,,,,100,0,80,,,,,0,0,0.15,,0.21,1102.5,0.865,0.8,0.775,0.765,0.75,0.74,0.725,0.715,0.7,0.69,0.68,0.67,0.66,0.65,0.64,0.625,0.61,0.598,0.58,0.56,0.55,0.525,0.5,0.475,0.45,0.425,0.40119,0.37955,0.35978,0.34167,0.325
Carbon Support Microstructure Impact on High Current Density Transport Resistances in PEMFC Cathode,Swami Kumaraguru,United States,General Motors,2020,HSC-g,75,0,0,0,0,0,25,0,0,0,0,0,0,0,0,0,0,0,0,0,30,0,0,0,0,0,0,0,0,0,70,4.2,0.2,home-made carbon,40,447,,,ethylene glycol,10,25,0,0,0,65,225,0.346153846,,,,0.8,5,0.06,0.025,10,PFSA,18,,,,100,0,80,,,,,0,0,0.15,,0.21,920,0.9,0.84,0.8,0.785,0.765,0.75,0.74,0.73,0.715,0.705,0.69,0.675,0.665,0.64,0.625,0.605,0.575,0.54,0.51,0.48,0.45,0.405,0.37,0.335,0.3,0.27,0.24156,0.21592,0.1927,0.17157,0.15225
Carbon Support Microstructure Impact on High Current Density Transport Resistances in PEMFC Cathode,Swami Kumaraguru,United States,General Motors,2020,MSC-a,75,0,0,0,0,0,25,0,0,0,0,0,0,0,0,0,0,0,0,0,30,0,0,0,0,0,0,0,0,0,70,6.4,0.6,home-made carbon,40,146,,,ethylene glycol,10,25,0,0,0,40,225,0.5625,,,,0.8,5,0.06,0.025,10,PFSA,18,,,,100,0,80,,,,,0,0,0.15,,0.21,819,0.87,0.785,0.75,0.74,0.72,0.705,0.695,0.685,0.66,0.65,0.63,0.61,0.595,0.575,0.55,0.53,0.5,0.48,0.455,0.425,0.402,0.365,0.33,0.29695,0.26741,0.24083,0.21679,0.19495,0.17501,0.15675,0.13995
Carbon Support Microstructure Impact on High Current Density Transport Resistances in PEMFC Cathode,Swami Kumaraguru,United States,General Motors,2020,HSC-a,75,0,0,0,0,0,25,0,0,0,0,0,0,0,0,0,0,0,0,0,30,0,0,0,0,0,0,0,0,0,70,4,0.2,home-made carbon,40,473,,,ethylene glycol,10,25,0,0,0,57,225,0.394736842,,,,0.8,5,0.1,0.025,10,PFSA,18,,,,65,0,94,,,,,0,0,0.25,,0.21,1520.64,1.04,0.87,0.835,0.815,0.8,0.79,0.77,0.755,0.74,0.73,0.725,0.715,0.705,0.698,0.69,0.68,0.67,0.65,0.64,0.63,0.615,0.60056,0.58716,0.57468,0.56305,0.55217,0.54197,0.53239,0.52339,0.51489,0.50688
Carbon Support Microstructure Impact on High Current Density Transport Resistances in PEMFC Cathode,Swami Kumaraguru,United States,General Motors,2020,HSC-b,75,0,0,0,0,0,25,0,0,0,0,0,0,0,0,0,0,0,0,0,30,0,0,0,0,0,0,0,0,0,70,3.5,0.1,home-made carbon,40,457,,,ethylene glycol,10,25,0,0,0,64,225,0.3515625,,,,0.8,5,0.1,0.025,10,PFSA,18,,,,65,0,94,,,,,0,0,0.25,,0.21,1205.4,1,0.845,0.795,0.775,0.755,0.74,0.73,0.715,0.71,0.698,0.69,0.67,0.655,0.645,0.63,0.615,0.602,0.59,0.575,0.56,0.54,0.52086,0.50328,0.4871,0.47214,0.45827,0.44539,0.43338,0.42216,0.41166,0.4018
Carbon Support Microstructure Impact on High Current Density Transport Resistances in PEMFC Cathode,Swami Kumaraguru,United States,General Motors,2020,HSC-e,75,0,0,0,0,0,25,0,0,0,0,0,0,0,0,0,0,0,0,0,30,0,0,0,0,0,0,0,0,0,70,4.1,0.2,home-made carbon,40,393,,,ethylene glycol,10,25,0,0,0,54,225,0.416666667,,,,0.8,5,0.1,0.025,10,PFSA,18,,,,65,0,94,,,,,0,0,0.25,,0.21,1370.4,1,0.87,0.83,0.81,0.79,0.78,0.765,0.755,0.74,0.73,0.72,0.71,0.7,0.69,0.68,0.67,0.65,0.64,0.63,0.615,0.595,0.57586,0.55828,0.5421,0.52714,0.51327,0.50039,0.48838,0.47716,0.46666,0.4568
Carbon Support Microstructure Impact on High Current Density Transport Resistances in PEMFC Cathode,Swami Kumaraguru,United States,General Motors,2020,HSC-f,75,0,0,0,0,0,25,0,0,0,0,0,0,0,0,0,0,0,0,0,30,0,0,0,0,0,0,0,0,0,70,3.8,0.2,home-made carbon,40,698,,,ethylene glycol,10,25,0,0,0,75,225,0.3,,,,0.8,5,0.1,0.025,10,PFSA,18,,,,65,0,94,,,,,0,0,0.25,,0.21,1085.4,1,0.845,0.795,0.775,0.755,0.74,0.725,0.71,0.7,0.69,0.675,0.66,0.645,0.63,0.61,0.595,0.58,0.56,0.545,0.52,0.5,0.48086,0.46328,0.4471,0.43214,0.41827,0.40539,0.39338,0.38216,0.37166,0.3618
Carbon Support Microstructure Impact on High Current Density Transport Resistances in PEMFC Cathode,Swami Kumaraguru,United States,General Motors,2020,HSC-g,75,0,0,0,0,0,25,0,0,0,0,0,0,0,0,0,0,0,0,0,30,0,0,0,0,0,0,0,0,0,70,4.2,0.2,home-made carbon,40,447,,,ethylene glycol,10,25,0,0,0,65,225,0.346153846,,,,0.8,5,0.1,0.025,10,PFSA,18,,,,65,0,94,,,,,0,0,0.25,,0.21,1475.64,1,0.87,0.83,0.81,0.79,0.78,0.765,0.755,0.74,0.73,0.72,0.71,0.7,0.69,0.68,0.67,0.65,0.64,0.63,0.615,0.6,0.58556,0.57216,0.55968,0.54805,0.53717,0.52697,0.51739,0.50839,0.49989,0.49188
Carbon Support Microstructure Impact on High Current Density Transport Resistances in PEMFC Cathode,Swami Kumaraguru,United States,General Motors,2020,MSC-a,75,0,0,0,0,0,25,0,0,0,0,0,0,0,0,0,0,0,0,0,30,0,0,0,0,0,0,0,0,0,70,6.4,0.6,home-made carbon,40,146,,,ethylene glycol,10,25,0,0,0,40,225,0.5625,,,,0.8,5,0.1,0.025,10,PFSA,18,,,,65,0,94,,,,,0,0,0.25,,0.21,1355.64,1,0.835,0.8,0.785,0.765,0.755,0.745,0.73,0.72,0.71,0.698,0.685,0.675,0.66,0.65,0.635,0.625,0.6,0.59,0.575,0.56,0.54556,0.53216,0.51968,0.50805,0.49717,0.48697,0.47739,0.46839,0.45989,0.45188
Impact of Membrane Types and Catalyst Layers Composition on Performance of Polymer Electrolyte Membrane Fuel Cells,Paritosh Kumar Mohanta,germany,Zentrum f¨¹r Sonnenenergie-und Wasserstoff-Forschung Baden-W¨¹rttemberg (ZSW),2020,TKV30,100,0,0,0,0,0,0,0,0,0,0,0,0,0,0,0,0,0,0,0,30,0,0,0,0,0,0,0,0,0,70,1.4,,XC-72R,30,230,120,1,ethylene glycol,12,250,1,1,0,113,597,0.528318584,,,,0.62,25,0.25,0.1,19.4,nafion 211,25,140,4,10,85,0,80,195,450,1.3,3,195,450,0.15,,0.21,884,0.95,0.86,0.82,0.8,0.775,0.76,0.745,0.725,0.71,0.7,0.68,0.66,0.645,0.625,0.602,0.58,0.55,0.52,0.485,0.45,0.405,0.36,0.285,0.21598,0.15715,0.1064,0.06219,0.02331,0.01,0.01,0.01
Impact of Membrane Types and Catalyst Layers Composition on Performance of Polymer Electrolyte Membrane Fuel Cells,Paritosh Kumar Mohanta,germany,Zentrum f¨¹r Sonnenenergie-und Wasserstoff-Forschung Baden-W¨¹rttemberg (ZSW),2020,TKV30,100,0,0,0,0,0,0,0,0,0,0,0,0,0,0,0,0,0,0,0,30,0,0,0,0,0,0,0,0,0,70,2.4,,XC-72R,31,230,120,1,ethylene glycol,12,250,1,1,0,113,597,0.528318584,,,,0.72,25,0.25,,,nafion 211,25,140,4,10,85,0,80,195,450,1.3,3,195,450,0.15,,0.21,918,0.95,0.85,0.81,0.79,0.765,0.75,0.735,0.715,0.7,0.69,0.68,0.66,0.645,0.625,0.61,0.59,0.56,0.54,0.51,0.48,0.45,0.41,0.37,0.32,0.2733,0.23239,0.19625,0.1641,0.1353,0.10936,0.08588
Impact of Membrane Types and Catalyst Layers Composition on Performance of Polymer Electrolyte Membrane Fuel Cells,Paritosh Kumar Mohanta,germany,Zentrum f¨¹r Sonnenenergie-und Wasserstoff-Forschung Baden-W¨¹rttemberg (ZSW),2020,TKV30,100,0,0,0,0,0,0,0,0,0,0,0,0,0,0,0,0,0,0,0,30,0,0,0,0,0,0,0,0,0,70,3.4,,XC-72R,32,230,120,1,ethylene glycol,12,250,1,1,0,113,597,0.528318584,,,,0.82,25,0.25,,,nafion 211,25,140,4,10,85,0,80,195,450,1.3,3,195,450,0.15,,0.21,884,0.95,0.84,0.8,0.78,0.755,0.74,0.725,0.705,0.69,0.68,0.675,0.66,0.645,0.625,0.602,0.58,0.55,0.52,0.49,0.455,0.415,0.37,0.32783,0.29065,0.25762,0.22808,0.20151,0.17749,0.15565,0.13573,0.11747
Impact of Membrane Types and Catalyst Layers Composition on Performance of Polymer Electrolyte Membrane Fuel Cells,Paritosh Kumar Mohanta,germany,Zentrum f¨¹r Sonnenenergie-und Wasserstoff-Forschung Baden-W¨¹rttemberg (ZSW),2020,TKV30,100,0,0,0,0,0,0,0,0,0,0,0,0,0,0,0,0,0,0,0,30,0,0,0,0,0,0,0,0,0,70,1.4,,XC-72R,30,230,120,1,ethylene glycol,12,250,1,1,0,113,597,0.528318584,,,,0.72,25,0.25,0.1,19.4,Gore membrane,15,140,4,10,85,0,80,195,450,1.3,3,195,450,0.15,,0.21,1083,1,0.84,0.81,0.795,0.775,0.765,0.755,0.745,0.715,0.705,0.695,0.67,0.67,0.66,0.65,0.64,0.625,0.605,0.585,0.57,0.54,0.51,0.49,0.455,0.425,0.385,0.355,0.32656,0.30092,0.2777,0.25657
Impact of Membrane Types and Catalyst Layers Composition on Performance of Polymer Electrolyte Membrane Fuel Cells,Paritosh Kumar Mohanta,germany,Zentrum f¨¹r Sonnenenergie-und Wasserstoff-Forschung Baden-W¨¹rttemberg (ZSW),2020,TKV50,100,0,0,0,0,0,0,0,0,0,0,0,0,0,0,0,0,0,0,0,50,0,0,0,0,0,0,0,0,0,50,1.5,,XC-72R,30,230,120,1,ethylene glycol,12,250,1,1,0,57,257,0.450877193,,,,0.72,25,0.25,0.1,19.4,Gore membrane,15,140,4,10,85,0,80,195,450,1.3,3,195,450,0.15,,0.21,1083,1,0.84,0.81,0.795,0.775,0.765,0.755,0.745,0.715,0.705,0.695,0.67,0.67,0.66,0.65,0.64,0.625,0.605,0.585,0.57,0.54,0.51,0.48,0.435,0.39283,0.35565,0.32262,0.29308,0.26651,0.24249,0.22065
Impact of Membrane Types and Catalyst Layers Composition on Performance of Polymer Electrolyte Membrane Fuel Cells,Paritosh Kumar Mohanta,germany,Zentrum f¨¹r Sonnenenergie-und Wasserstoff-Forschung Baden-W¨¹rttemberg (ZSW),2020,TKV30,100,0,0,0,0,0,0,0,0,0,0,0,0,0,0,0,0,0,0,0,30,0,0,0,0,0,0,0,0,0,70,1.4,,XC-72R,30,230,120,1,ethylene glycol,12,250,1,1,0,113,597,0.528318584,,,,0.72,25,0.25,0.1,19.4,Gore membrane,15,140,4,10,30,0,60,195,450,1.3,3,195,450,0.15,,0.21,1050,1.03,0.835,0.8,0.775,0.76,0.75,0.735,0.715,0.705,0.7,0.69,0.675,0.655,0.65,0.63,0.61,0.6,0.595,0.57,0.54,0.515,0.5,0.475,0.43,0.415,0.38,0.34695,0.31741,0.29083,0.26679,0.24495
Impact of Membrane Types and Catalyst Layers Composition on Performance of Polymer Electrolyte Membrane Fuel Cells,Paritosh Kumar Mohanta,germany,Zentrum f¨¹r Sonnenenergie-und Wasserstoff-Forschung Baden-W¨¹rttemberg (ZSW),2020,TKV50,100,0,0,0,0,0,0,0,0,0,0,0,0,0,0,0,0,0,0,0,50,0,0,0,0,0,0,0,0,0,50,1.5,,XC-72R,30,230,120,1,ethylene glycol,12,250,1,1,0,57,257,0.450877193,,,,0.72,25,0.25,0.1,19.4,Gore membrane,15,140,4,10,30,0,60,195,450,1.3,3,195,450,0.15,,0.21,1000,1.03,0.835,0.8,0.775,0.76,0.75,0.735,0.715,0.7,0.69,0.675,0.66,0.645,0.63,0.615,0.6,0.59,0.575,0.55,0.525,0.5,0.475,0.45119,0.42955,0.40978,0.39167,0.375,0.35962,0.34537,0.33214,0.31983
Impact of Membrane Types and Catalyst Layers Composition on Performance of Polymer Electrolyte Membrane Fuel Cells,Paritosh Kumar Mohanta,germany,Zentrum f¨¹r Sonnenenergie-und Wasserstoff-Forschung Baden-W¨¹rttemberg (ZSW),2020,CB50,100,0,0,0,0,0,0,0,0,0,0,0,0,0,0,0,0,0,0,0,50,0,0,0,0,0,0,0,0,0,50,4.4,,XC-72R,30,230,120,1,ethylene glycol,12,250,1,1,0,67,260,0.388059701,,,,0.72,25,0.25,0.1,19.4,Gore membrane,15,140,4,10,85,0,80,195,450,1.3,3,195,450,0.15,,0.21,990,0.97,0.84,0.81,0.785,0.765,0.76,0.74,0.725,,0.7,0.69,0.68,0.67,0.64,0.625,0.6,0.59,0.57,0.54,0.515,0.495,0.44,0.405,0.38,0.35,0.32156,0.29592,0.2727,0.25157,0.23225,0.21452
Impact of Membrane Types and Catalyst Layers Composition on Performance of Polymer Electrolyte Membrane Fuel Cells,Paritosh Kumar Mohanta,germany,Zentrum f¨¹r Sonnenenergie-und Wasserstoff-Forschung Baden-W¨¹rttemberg (ZSW),2020,CB35,100,0,0,0,0,0,0,0,0,0,0,0,0,0,0,0,0,0,0,0,35,0,0,0,0,0,0,0,0,0,65,2.9,,XC-72R,30,230,120,1,ethylene glycol,12,250,1,1,0,89,435,0.488764045,,,,0.72,25,0.25,0.1,19.4,Gore membrane,15,140,4,10,85,0,80,195,450,1.3,3,195,450,0.15,,0.21,990,0.97,0.84,0.81,0.785,0.765,0.76,0.74,0.725,0.71,0.7,0.69,0.68,0.67,0.64,0.625,0.6,0.59,0.57,0.54,0.515,0.495,0.44,0.395,0.36,0.32,0.28238,0.24898,0.21914,0.1923,0.16805,0.14602
Impact of Membrane Types and Catalyst Layers Composition on Performance of Polymer Electrolyte Membrane Fuel Cells,Paritosh Kumar Mohanta,germany,Zentrum f¨¹r Sonnenenergie-und Wasserstoff-Forschung Baden-W¨¹rttemberg (ZSW),2020,CB20,100,0,0,0,0,0,0,0,0,0,0,0,0,0,0,0,0,0,0,0,20,0,0,0,0,0,0,0,0,0,80,2.2,,XC-72R,30,230,120,1,ethylene glycol,12,250,1,1,0,118,580,0.491525424,,,,0.72,25,0.25,0.1,19.4,Gore membrane,15,140,4,10,85,0,80,195,450,1.3,3,195,450,0.15,,0.21,931,0.97,0.835,0.8,0.78,0.755,0.74,0.725,0.705,0.695,0.68,0.66,0.65,0.635,0.615,0.6,0.58,0.56,0.54,0.51,0.49,0.465,0.43,0.395,0.35,0.31,0.28,0.25156,0.22592,0.2027,0.18157,0.16225
Impact of Membrane Types and Catalyst Layers Composition on Performance of Polymer Electrolyte Membrane Fuel Cells,Paritosh Kumar Mohanta,germany,Zentrum f¨¹r Sonnenenergie-und Wasserstoff-Forschung Baden-W¨¹rttemberg (ZSW),2020,CB45,100,0,0,0,0,0,0,0,0,0,0,0,0,0,0,0,0,0,0,0,45,0,0,0,0,0,0,0,0,0,55,3.3,,XC-72R,30,230,120,1,ethylene glycol,12,250,1,1,0,72,167,0.231944444,,,,0.72,25,0.25,0.1,19.4,Gore membrane,15,140,4,10,85,0,80,195,450,1.3,3,195,450,0.15,,0.21,1030,0.97,0.84,0.81,0.785,0.765,0.76,0.74,0.725,0.71,0.7,0.69,0.68,0.67,0.655,0.635,0.615,0.6,0.585,0.56,0.54,0.515,0.49,0.46,0.425,0.39,0.35,0.31238,0.27898,0.24914,0.2223,0.19805
Impact of Membrane Types and Catalyst Layers Composition on Performance of Polymer Electrolyte Membrane Fuel Cells,Paritosh Kumar Mohanta,germany,Zentrum f¨¹r Sonnenenergie-und Wasserstoff-Forschung Baden-W¨¹rttemberg (ZSW),2020,CB30,100,0,0,0,0,0,0,0,0,0,0,0,0,0,0,0,0,0,0,0,30,0,0,0,0,0,0,0,0,0,70,2.9,,XC-72R,30,230,120,1,ethylene glycol,12,250,1,1,0,102,469,0.459803922,,,,0.72,25,0.25,0.1,19.4,Gore membrane,15,140,4,10,85,0,80,195,450,1.3,3,195,450,0.15,,0.21,959.5,0.97,0.84,0.81,0.785,0.765,0.75,0.73,0.715,0.705,0.695,0.675,0.665,0.645,0.63,0.61,0.595,0.57,0.55,0.525,0.505,0.475,0.45,0.415,0.38,0.345,0.31,0.27695,0.24741,0.22083,0.19679,0.17495
Impact of Membrane Types and Catalyst Layers Composition on Performance of Polymer Electrolyte Membrane Fuel Cells,Paritosh Kumar Mohanta,germany,Zentrum f¨¹r Sonnenenergie-und Wasserstoff-Forschung Baden-W¨¹rttemberg (ZSW),2020,TKV50,100,0,0,0,0,0,0,0,0,0,0,0,0,0,0,0,0,0,0,0,50,0,0,0,0,0,0,0,0,0,50,1.5,,XC-72R,30,230,120,1,ethylene glycol,12,250,1,1,0,57,257,0.450877193,,,,0.72,25,0.25,0.1,19.4,Gore membrane,15,140,4,10,85,0,80,195,450,1.3,3,195,450,0.15,,0.21,1080,0.97,0.845,0.81,0.8,0.775,0.765,0.75,0.74,0.73,0.715,0.705,0.69,0.68,0.66,0.65,0.63,0.615,0.6,0.58,0.56,0.54,0.51,0.49,0.46,0.43,0.4,0.37156,0.34592,0.3227,0.30157,0.28225
Impact of Membrane Types and Catalyst Layers Composition on Performance of Polymer Electrolyte Membrane Fuel Cells,Paritosh Kumar Mohanta,germany,Zentrum f¨¹r Sonnenenergie-und Wasserstoff-Forschung Baden-W¨¹rttemberg (ZSW),2020,CB45,100,0,0,0,0,0,0,0,0,0,0,0,0,0,0,0,0,0,0,0,45,0,0,0,0,0,0,0,0,0,55,3.3,,XC-72R,30,230,120,1,ethylene glycol,12,250,1,1,0,72,167,0.231944444,,,,0.72,25,0.25,0.1,19.4,Gore membrane,15,140,4,10,45,0,65,195,450,1.3,3,195,450,0.15,,0.21,1060,1.01,0.83,0.8,0.78,0.77,0.75,0.735,0.725,0.71,0.7,0.69,0.675,0.66,0.645,0.635,0.625,0.6,0.58,0.565,0.55,0.53,0.5,0.475,0.45,0.425,0.39,0.365,0.345,0.32586,0.30828,0.2921
Impact of Membrane Types and Catalyst Layers Composition on Performance of Polymer Electrolyte Membrane Fuel Cells,Paritosh Kumar Mohanta,germany,Zentrum f¨¹r Sonnenenergie-und Wasserstoff-Forschung Baden-W¨¹rttemberg (ZSW),2020,TKV50,100,0,0,0,0,0,0,0,0,0,0,0,0,0,0,0,0,0,0,0,50,0,0,0,0,0,0,0,0,0,50,1.5,,XC-72R,30,230,120,1,ethylene glycol,12,250,1,1,0,57,257,0.450877193,,,,0.72,25,0.25,0.1,19.4,Gore membrane,15,140,4,10,45,0,65,195,450,1.3,3,195,450,0.15,,0.21,1104,1.01,0.85,0.82,0.795,0.775,0.76,0.75,0.735,0.72,0.705,0.695,0.685,0.675,0.66,0.65,0.63,0.615,0.6,0.586,0.57,0.545,0.525,0.5,0.48,0.46,0.435,0.41,0.39,0.37086,0.35328,0.3371
Impact of Membrane Types and Catalyst Layers Composition on Performance of Polymer Electrolyte Membrane Fuel Cells,Paritosh Kumar Mohanta,germany,Zentrum f¨¹r Sonnenenergie-und Wasserstoff-Forschung Baden-W¨¹rttemberg (ZSW),2020,TKV50,100,0,0,0,0,0,0,0,0,0,0,0,0,0,0,0,0,0,0,0,50,0,0,0,0,0,0,0,0,0,50,1.5,,XC-72R,30,230,120,1,ethylene glycol,12,250,1,1,0,57,257,0.450877193,,,,0.72,25,0.25,0.1,19.4,Gore membrane,15,140,4,10,45,0,65,195,600,1.3,4,195,600,0.18,,0.21,1287.5,1.03,0.85,0.825,0.8,0.785,0.765,0.75,0.74,0.73,0.72,0.71,0.7,0.69,0.68,0.675,0.66,0.65,0.64,0.625,0.615,0.6,0.585,0.57,0.55,0.535,0.515,0.495,0.47586,0.45828,0.4421,0.42714
Biaxial Strains Mediated Oxygen Reduction Electrocatalysis on Fenton Reaction Resistant L10-PtZn Fuel Cell Cathode,Qing Li,china,Huazhong University of Science and Technology,2020,L10PtZn/Pt-C,70,0,0,0,0,0,0,0,0,30,0,0,0,0,0,0,0,0,0,0,20,0,0,0,0,0,0,0,0,0,80,4,,XC-72R,30,230,120,1,Borane tert-butylamine,7,400,1,1,0,61.9,1020,1.647819063,0.904,1.05,100,,,0.104,0.1,20,nafion 211,25,,,,100,0,80,,,,,0,0,0.15,,1,2000,0.94,0.875,0.85,0.835,0.825,0.81,0.795,0.785,0.775,0.76,0.75,0.74,0.73,0.72,0.71,0.7,0.69,0.68,0.67,0.66,0.65,0.645,0.64,0.63,0.62,0.61,0.605,0.6,0.594,0.587,0.58
Biaxial Strains Mediated Oxygen Reduction Electrocatalysis on Fenton Reaction Resistant L10-PtZn Fuel Cell Cathode,Qing Li,china,Huazhong University of Science and Technology,2020,L10PtZn/Pt-C,70,0,0,0,0,0,0,0,0,30,0,0,0,0,0,0,0,0,0,0,20,0,0,0,0,0,0,0,0,0,80,4,,XC-72R,30,230,120,1,Borane tert-butylamine,7,400,1,1,0,61.9,1020,1.647819063,0.904,1.05,100,,,0.104,0.1,20,nafion 211,25,,,,100,0,80,,,,,0,0,0.15,,0.21,805,0.9,0.85,0.83,0.805,0.79,0.775,0.76,0.74,0.72,0.7,0.69,0.665,0.64,0.605,0.575,0.525,0.47,0.38,0.2978,0.22871,0.16982,0.11903,0.07478,0.03588,0.01,0.01,0.01,0.01,0.01,0.01,0.01
Preparation of Pt¨CCo alloy catalysts by electrodeposition for oxygen reduction in PEMFC,Nisit Tantavichet,thailand,Chulalongkorn University,2009,88:12:00,88,0,0,0,0,0,12,0,0,0,0,0,0,0,0,0,0,0,0,0,20,0,0,0,0,0,0,0,0,0,80,9.11,,XC-72R,30,230,25,0,electro deposition,7,25,0,0,0,55,225,0.409090909,,,,,5,0.4754,0.05,10,not-mentioned,,137,2.5,6.5,100,1,80,,,,,0,0,0,,1,228,1,0.8,0.7,0.6,0.5,0.44,0.38,0.3,0.22657,0.16428,0.11077,0.06432,0.02361,0.01,0.01,0.01,0.01,0.01,0.01,0.01,0.01,0.01,0.01,0.01,0.01,0.01,0.01,0.01,0.01,0.01,0.01
Preparation of Pt¨CCo alloy catalysts by electrodeposition for oxygen reduction in PEMFC,Nisit Tantavichet,thailand,Chulalongkorn University,2009,84:16:00,84,0,0,0,0,0,16,0,0,0,0,0,0,0,0,0,0,0,0,0,20,0,0,0,0,0,0,0,0,0,80,8.77,,XC-72R,30,230,25,0,electro deposition,7,25,0,0,0,55,225,0.409090909,,,,,5,0.4585,0.05,10,not-mentioned,,137,2.5,6.5,100,1,80,,,,,0,0,0,,1,252,1,0.8,0.7,0.62,0.53,0.47,0.4,0.335,0.27485,0.22305,0.17798,0.1384,0.10337,0.07215,0.04415,0.01889,0.01,0.01,0.01,0.01,0.01,0.01,0.01,0.01,0.01,0.01,0.01,0.01,0.01,0.01,0.01
Preparation of Pt¨CCo alloy catalysts by electrodeposition for oxygen reduction in PEMFC,Nisit Tantavichet,thailand,Chulalongkorn University,2009,82:18:00,82,0,0,0,0,0,18,0,0,0,0,0,0,0,0,0,0,0,0,0,20,0,0,0,0,0,0,0,0,0,80,8.47,,XC-72R,30,230,25,0,electro deposition,7,25,0,0,0,55,225,0.409090909,,,,,5,0.423,0.05,10,not-mentioned,,137,2.5,6.5,100,1,80,,,,,0,0,0,,1,267,1,0.8,0.71,0.625,0.56,0.51,0.445,0.37,0.30098,0.24215,0.1914,0.14719,0.10831,0.07387,0.04315,0.01556,0.01,0.01,0.01,0.01,0.01,0.01,0.01,0.01,0.01,0.01,0.01,0.01,0.01,0.01,0.01
Preparation of Pt¨CCo alloy catalysts by electrodeposition for oxygen reduction in PEMFC,Nisit Tantavichet,thailand,Chulalongkorn University,2009,66:34:00,66,0,0,0,0,0,34,0,0,0,0,0,0,0,0,0,0,0,0,0,20,0,0,0,0,0,0,0,0,0,80,7.72,,XC-72R,30,230,25,0,electro deposition,7,25,0,0,0,55,225,0.409090909,,,,,5,0.3634,0.05,10,not-mentioned,,137,2.5,6.5,100,1,80,,,,,0,0,0,,1,228,1,0.75,0.675,0.6,0.53,0.455,0.38,0.3,0.22657,0.16428,0.11077,0.06432,0.02361,0.01,0.01,0.01,0.01,0.01,0.01,0.01,0.01,0.01,0.01,0.01,0.01,0.01,0.01,0.01,0.01,0.01,0.01
Preparation of Pt¨CCo alloy catalysts by electrodeposition for oxygen reduction in PEMFC,Nisit Tantavichet,thailand,Chulalongkorn University,2009,0.888888889,20,0,0,0,0,0,80,0,0,0,0,0,0,0,0,0,0,0,0,0,20,0,0,0,0,0,0,0,0,0,80,12.56,,XC-72R,30,230,25,0,electro deposition,7,25,0,0,0,55,225,0.409090909,,,,,5,0.2036,0.05,10,not-mentioned,,137,2.5,6.5,100,1,80,,,,,0,0,0,,1,156,1,0.775,0.65,0.505,0.39,0.28614,0.20062,0.12898,0.06809,0.0157,0.01,0.01,0.01,0.01,0.01,0.01,0.01,0.01,0.01,0.01,0.01,0.01,0.01,0.01,0.01,0.01,0.01,0.01,0.01,0.01,0.01
Preparation of Pt¨CCo alloy catalysts by electrodeposition for oxygen reduction in PEMFC,Nisit Tantavichet,thailand,Chulalongkorn University,2009,0.479166667,10,0,0,0,0,0,90,0,0,0,0,0,0,0,0,0,0,0,0,0,20,0,0,0,0,0,0,0,0,0,80,17.47,,XC-72R,30,230,25,0,electro deposition,7,25,0,0,0,55,225,0.409090909,,,,,5,0.1092,0.05,10,not-mentioned,,137,2.5,6.5,100,1,80,,,,,0,0,0,,1,80,1,0.6,0.4,0.22478,0.08819,0.01,0.01,0.01,0.01,0.01,0.01,0.01,0.01,0.01,0.01,0.01,0.01,0.01,0.01,0.01,0.01,0.01,0.01,0.01,0.01,0.01,0.01,0.01,0.01,0.01,0.01
Efficient synthesis of Pt¨CCo nanowires as cathode catalysts for proton exchange membrane fuel cells,Shuting Yang,china,Henan Normal University,2020,PtCo NW/C,64.75,0,0,0,0,0,35.25,0,0,0,0,0,0,0,0,0,0,0,0,0,35.12,0,0,0,0,0,0,0,0,0,64.88,2,,XC-72R,30,230,180,300,oleylamine,7,25,0,0,0,44.6,291.4,0.653363229,0.905,1.1,18.5,0.33,25,0.4,0.2,20,Gore membrane,15,,,,50,0,80,255,450,1.7,3,255,450,0.12,,0.21,960,0.95,0.83,0.8,0.78,0.765,0.75,0.735,0.72,0.705,0.69,0.68,0.66,0.64,0.625,0.605,0.59,0.57,0.545,0.525,0.5,0.48,0.45,0.425,0.395,0.37,0.34,0.32,0.3,0.28,0.27,0.25
Applying Shape-Controlled Pt Nano-dendrites Supported on Carbon for Membrane-Electrode Assembly in a Proton Exchange Membrane Fuel Cell,H. Lee,Korea,Yonsei University,2013,14nm Dendrite Pt/C,100,0,0,0,0,0,0,0,0,0,0,0,0,0,0,0,0,0,0,0,20,0,0,0,0,0,0,0,0,0,80,14,,XC-72R,30,230,90,560,ascorbic acid,7,200,2,0,1,55,225,0.409090909,,,,,5,0.2,0.2,20,nafion 212,50,125,,10,100,0,75,,,,,0,0,0.1,,1,525,1,0.825,0.795,0.77,0.745,0.725,0.695,0.65,0.6,0.57,0.525,0.46,0.41,0.385,0.35,0.3,0.25,0.2,0.1533,0.11239,0.07625,0.0441,0.0153,0.01,0.01,0.01,0.01,0.01,0.01,0.01,0.01
Applying Shape-Controlled Pt Nano-dendrites Supported on Carbon for Membrane-Electrode Assembly in a Proton Exchange Membrane Fuel Cell,H. Lee,Korea,Yonsei University,2013,20nm Dendrite Pt/C,100,0,0,0,0,0,0,0,0,0,0,0,0,0,0,0,0,0,0,0,20,0,0,0,0,0,0,0,0,0,80,20,,XC-72R,30,230,90,560,ascorbic acid,7,200,2,0,1,55,225,0.409090909,,,,,5,0.2,0.2,20,nafion 212,50,125,,10,100,0,75,,,,,0,0,0.1,,1,360,1,0.745,0.7,0.64,0.6,0.56,0.515,0.48,0.44,0.4,0.325,0.275,0.235,0.2,0.16695,0.13741,0.11083,0.08679,0.06495,0.04501,0.02675,0.01,0.01,0.01,0.01,0.01,0.01,0.01,0.01,0.01,0.01
Applying Shape-Controlled Pt Nano-dendrites Supported on Carbon for Membrane-Electrode Assembly in a Proton Exchange Membrane Fuel Cell,H. Lee,Korea,Yonsei University,2013,31nm Dendrite Pt/C,100,0,0,0,0,0,0,0,0,0,0,0,0,0,0,0,0,0,0,0,20,0,0,0,0,0,0,0,0,0,80,31,,XC-72R,30,230,90,560,ascorbic acid,7,200,2,0,1,55,225,0.409090909,,,,,5,0.2,0.2,20,nafion 212,50,125,,10,100,0,75,,,,,0,0,0.1,,1,425,1,0.8,0.75,0.71,0.675,0.64,0.6,0.555,0.505,0.47,0.425,0.375,0.32,0.29,0.24,0.1933,0.15239,0.11625,0.0841,0.0553,0.02936,0.01,0.01,0.01,0.01,0.01,0.01,0.01,0.01,0.01,0.01
Applying Shape-Controlled Pt Nano-dendrites Supported on Carbon for Membrane-Electrode Assembly in a Proton Exchange Membrane Fuel Cell,H. Lee,Korea,Yonsei University,2013,20nm Dendrite Pt/C,100,0,0,0,0,0,0,0,0,0,0,0,0,0,0,0,0,0,0,0,20,0,0,0,0,0,0,0,0,0,80,20,,XC-72R,30,230,90,560,ascorbic acid,7,200,2,0,1,55,225,0.409090909,,,,,5,0.2,0.2,20,nafion 212,50,,,,100,0,75,,,,,0,0,0.1,,1,650,1,0.825,0.795,0.77,0.745,0.725,0.7,0.675,0.645,0.615,0.59,0.56,0.53,0.5,0.455,0.42,0.375,0.33,0.3,0.235,0.17485,0.12305,0.07798,0.0384,0.01,0.01,0.01,0.01,0.01,0.01,0.01
Applying Shape-Controlled Pt Nano-dendrites Supported on Carbon for Membrane-Electrode Assembly in a Proton Exchange Membrane Fuel Cell,H. Lee,Korea,Yonsei University,2013,comercial Pt/C,100,0,0,0,0,0,0,0,0,0,0,0,0,0,0,0,0,0,0,0,20,0,0,0,0,0,0,0,0,0,80,3.1,,XC-72R,30,230,90,560,ascorbic acid,7,200,2,0,1,55,225,0.409090909,,,,,5,0.2,0.2,20,nafion 212,50,125,,10,100,0,75,,,,,0,0,0.1,,1,704,1,0.79,0.75,0.73,0.7,0.68,0.665,0.64,0.62,0.6,0.58,0.555,0.53,0.515,0.495,0.465,0.44,0.41,0.39,0.36,0.31,0.28,0.235,0.185,0.1383,0.09739,0.06125,0.0291,0.01,0.01,0.01
Applying Shape-Controlled Pt Nano-dendrites Supported on Carbon for Membrane-Electrode Assembly in a Proton Exchange Membrane Fuel Cell,H. Lee,Korea,Yonsei University,2013,comercial Pt/C,100,0,0,0,0,0,0,0,0,0,0,0,0,0,0,0,0,0,0,0,20,0,0,0,0,0,0,0,0,0,80,3.1,,XC-72R,30,230,90,560,ascorbic acid,7,200,2,0,1,55,225,0.409090909,,,,,5,0.2,0.2,20,nafion 212,50,,,,100,0,75,,,,,0,0,0.1,,1,600,1,0.775,0.73,0.7,0.67,0.645,0.62,0.6,0.575,0.55,0.53,0.505,0.48,0.45,0.425,0.4,0.375,0.325,0.305,0.29,0.25,0.21,0.17238,0.13898,0.10914,0.0823,0.05805,0.03602,0.01592,0.01,0.01
Conducting carbonpolymer composites as a catalyst support for proton exchange membrane fuel cells,Ayse Bayrak?eken Yurtcan,turkey,Atat¨¹rk University,2014,C-suppported,100,0,0,0,0,0,0,0,0,0,0,0,0,0,0,0,0,0,0,0,20,0,0,0,0,0,0,0,0,0,80,3.1,,XC-72R,30,230,198,1,ethylene glycol,10,25,0,0,1,55,225,0.409090909,,,,0.4285,5,0.4,0.4,,nafion 212,50,130,3,,100,1,70,,,,,0,0,0,,1,410.696,0.94,0.855,0.7,0.66,0.625,0.59,0.54,0.5,0.47,0.44,0.4,0.37,0.34156,0.31592,0.2927,0.27157,0.25225,0.23452,0.2182,0.20312,0.18915,0.17617,0.16407,0.15277,0.1422,0.13228,0.12296,0.11419,0.10567,0.09763,0.09003
Defective Graphene Foam A Platinum Catalyst Support for PEMFCs,Jianfeng Liu,japan,Kyushu University,2014,Pt/CB,100,0,0,0,0,0,0,0,0,0,0,0,0,0,0,0,0,0,0,0,20,0,0,0,0,0,0,0,0,0,80,10.4,,XC-72R,30,230,25,0,none,7,240,3,0,1,68,137.8,0.202647059,0.88,1.02,,0.3888,1,0.3,0.3,46.2,nafion 212,50,130,,16,100,0,80,,,,,0,0,0.1,,0.21,297.5,0.95,0.725,0.675,0.63,0.595,0.55,0.49,0.425,0.29,0.16905,0.07091,0.01,0.01,0.01,0.01,0.01,0.01,0.01,0.01,0.01,0.01,0.01,0.01,0.01,0.01,0.01,0.01,0.01,0.01,0.01,0.01
Defective Graphene Foam A Platinum Catalyst Support for PEMFCs,Jianfeng Liu,japan,Kyushu University,2014,Pt/GC,100,0,0,0,0,0,0,0,0,0,0,0,0,0,0,0,0,0,0,0,20,0,0,0,0,0,0,0,0,0,80,8.7,,graphene,,652,25,0,none,7,240,3,0,1,73.1,205.7,0.281395349,0.89,1.02,,0.3888,1,0.3,0.3,46.2,nafion 212,50,130,,16,100,0,80,,,,,0,0,0.1,,0.21,264,0.95,0.74,0.68,0.625,0.575,0.515,0.44,0.33,0.23044,0.14815,0.07898,0.02004,0.01,0.01,0.01,0.01,0.01,0.01,0.01,0.01,0.01,0.01,0.01,0.01,0.01,0.01,0.01,0.01,0.01,0.01,0.01
Defective Graphene Foam A Platinum Catalyst Support for PEMFCs,Jianfeng Liu,japan,Kyushu University,2014,Pt/GFII,100,0,0,0,0,0,0,0,0,0,0,0,0,0,0,0,0,0,0,0,33,0,0,0,0,0,0,0,0,0,67,3.4,,graphene,,1549,25,0,none,7,240,3,0,1,100.7,176,0.174776564,0.88,1.02,,0.3888,1,0.3,0.3,46.2,nafion 212,50,130,,16,100,0,80,,,,,0,0,0.1,,0.21,207.5,0.95,0.73,0.665,0.59,0.51,0.415,0.27,0.14058,0.03629,0.01,0.01,0.01,0.01,0.01,0.01,0.01,0.01,0.01,0.01,0.01,0.01,0.01,0.01,0.01,0.01,0.01,0.01,0.01,0.01,0.01,0.01
Durability study of Pt¨CPd/C as PEMFC cathode catalyst,Zhigang Shao,china,Dalian Institute of Chemical Physics£¬Chinese Academy of Sciences,2009,Pt3Pd/S770,75,25,0,0,0,0,0,0,0,0,0,0,0,0,0,0,0,0,0,0,50,0,0,0,0,0,0,0,0,0,50,2.97,,S770,,,130,180,ethylene glycol,12,25,0,0,0,61.7,217,0.351701783,,,,,5,0.5,0.5,,nafion 115,125,,,,100,1,85,,,,,0,0,0.2,,0.21,348.211,0.95,0.805,0.755,0.72,0.485,0.455,0.425,0.385,0.36,0.33619,0.31455,0.29478,0.27667,0.26,0.24462,0.23037,0.21714,0.20483,0.19333,0.18258,0.1725,0.16303,0.15412,0.14571,0.13754,0.12981,0.1225,0.11557,0.10899,0.10273,0.09677
