Repository: amirnarimani81/Machine-Learning-Driven-PEMFC-Performance-Prediction-Optimization-Degradation-Modeling

## Overview

Designing high-performance **Membrane Electrode Assemblies (MEAs)** for 
**Proton Exchange Membrane Fuel Cells (PEMFCs)** traditionally relies on expensive and 
time-consuming experimental trial-and-error.

The objective is to replace traditional trial-and-error experimental approaches with
data-driven models capable of:

- Predicting fuel cell performance metrics such as maximum power density (MPD).
- Identifying critical catalyst and MEA design parameters.
- Understanding relationships between material properties and electrochemical performance.
- Supporting accelerated catalyst and MEA development.

File: 2.Ensemble-Machine-Learning--for-MEA-PEMF/database.csv (part 5 of 12)
ticle variance,carbon substrate type,carbon particle diameter(nm),support BET surface area(m2/g),Reduction Temperature,Reduction Time/min,Reducing agent( chemical name in english),pH,Annealing Temperature,Annealing Time/h,Atomosphere h2,Atomosphere inert,ECSA m2/g,Mass Activity mA mg-1,Specific Activity mA cm-2,Half wave potential £¨V vsRHE£©,Onset Potential £¨V vsRHE£©,Reduce in MA/ mA mg-1,I/C Ratio(ionomer/catalyst),Area cm2,Cathodic Loading Amount mgPt cm-2,Anodic Platinum Loading Amount mgPt cm-2,Anodic catalyst type x wt% Pt/C,Membrane,membrane thickness,Hot Press Temperature,Hot Press Time min,Hot Press Pressure Mpa,Humidity %,GDE for 1,celltemp©,Flowing rate of H2 ml min-1,flowing rate of cathode gas(O2/air),stoichiometry/anode,stoichiometry/cathode,stoich to flow anode,stoich to flow cathode,Back Pressure Mpa,"Current decay at 0.6V(ma,cm2)",Cathode gas oxygen ratio,Maximum Power Density mW cm-2,Open Circuit Voltage V,Voltage 100mA cm0,Voltage 200mA cm0,Voltage 300mA cm0,Voltage 400mA cm0,Voltage 500mA cm0,Voltage 600mA cm0,Voltage 700mA cm0,Voltage 800mA cm0,Voltage 900mA cm0,Voltage 1000mA cm0,Voltage 1100mA cm0,Voltage 1200mA cm0,Voltage 1300mA cm0,Voltage 1400mA cm0,Voltage 1500mA cm0,Voltage 1600mA cm0,Voltage 1700mA cm0,Voltage 1800mA cm0,Voltage 1900mA cm0,Voltage 2000mA cm0,Voltage 2100mA cm0,Voltage 2200mA cm0,Voltage 2300mA cm0,Voltage 2400mA cm0,Voltage 2500mA cm0,Voltage 2600mA cm0,Voltage 2700mA cm0,Voltage 2800mA cm0,Voltage 2900mA cm0,Voltage 3000mA cm0
Durability study of Pt¨CPd/C as PEMFC cathode catalyst,Zhigang Shao,china,Dalian Institute of Chemical Physics£¬Chinese Academy of Sciences,2009,TKK46.6%,100,0,0,0,0,0,0,0,0,0,0,0,0,0,0,0,0,0,0,0,46.6,0,0,0,0,0,0,0,0,0,53.4,2.51,,TKK,,,130,180,ethylene glycol,10,25,0,0,0,61.7,217,0.351701783,,,,,5,0.5,0.5,,nafion 115,125,,,,100,1,85,,,,,0,0,0.2,,0.21,402.5,0.98,0.8,0.75,0.71,0.68,0.65,0.61,0.575,0.5,0.43098,0.37215,0.3214,0.27719,0.23831,0.20387,0.17315,0.14556,0.12066,0.09808,0.07749,0.05866,0.04136,0.02541,0.01066,0.01,0.01,0.01,0.01,0.01,0.01,0.01
Durable electrocatalytic-activity of Pt¨CAu C cathode in PEMFCs,A. K. Shukla,India,CSIR Madras Complex,2011,Pt-Au/C,63,0,37,0,0,0,0,0,0,0,0,0,0,0,0,0,0,0,0,0,60,0,0,0,0,0,0,0,0,0,40,4.5,,XC-72R,30,230,60,60,hydrogen peroxide,7,80,2,1,0,60,180,0.3,,,,,25,0.5,0.5,60,nafion 1135,88,130,3,6,100,1,60,300,1500,2,10,300,1500,0,,1,800,1,0.835,0.81,0.775,0.76,0.735,0.72,0.7,0.68,0.66,0.64,0.62,0.6,0.575,0.545,0.525,0.5,0.47,0.44,0.4,0.36,0.315,0.26,0.14,0.03185,0.01,0.01,0.01,0.01,0.01,0.01
Durable electrocatalytic-activity of Pt¨CAu C cathode in PEMFCs,A. K. Shukla,India,CSIR Madras Complex,2011,Pt/C,100,0,0,0,0,0,0,0,0,0,0,0,0,0,0,0,0,0,0,0,60,0,0,0,0,0,0,0,0,0,40,3,,XC-72R,30,230,60,60,hydrogen peroxide,7,80,2,1,0,90,180,0.2,,,,,25,0.5,0.5,60,nafion 1135,88,130,3,6,100,1,60,300,1500,2,10,300,1500,0,,1,679,0.89,0.82,0.77,0.745,0.72,0.7,0.675,0.65,0.635,0.605,0.58,0.56,0.535,0.51,0.485,0.45,0.41,0.36,0.275,0.19718,0.13147,0.07525,0.0266,0.01,0.01,0.01,0.01,0.01,0.01,0.01,0.01
Electrocatalytic performance of Pt-based trimetallic alloy nanoparticle catalysts in proton exchange membrane fuel cells,chuan-jian zhong,china,State University of New York at Binghamton,2011,PtNiFe/C-400,46,0,0,0,0,22,0,32,0,0,0,0,0,0,0,0,0,0,0,0,27,0,0,0,0,0,0,0,0,0,73,5.3,0.4,XC-72R,30,230,25,900,"1,2 hexadecanediol",7,400,4,1,0,53.4,380,0.711610487,0.895,1,,,5,0.4,0.4,20,nafion 212,50,120,,,100,1,75,,,,,0,0,0.206,,1,616,1,0.91,0.88,0.85,0.825,0.79,0.76,0.735,0.7,0.66,0.615,0.56,0.5,0.425,0.325,0.2,0.08757,0.01,0.01,0.01,0.01,0.01,0.01,0.01,0.01,0.01,0.01,0.01,0.01,0.01,0.01
Electrocatalytic performance of Pt-based trimetallic alloy nanoparticle catalysts in proton exchange membrane fuel cells,chuan-jian zhong,china,State University of New York at Binghamton,2011,PtNiFe/C-800,46,0,0,0,0,22,0,32,0,0,0,0,0,0,0,0,0,0,0,0,37,0,0,0,0,0,0,0,0,0,63,7.8,0.6,XC-72R,30,230,25,900,"1,2 hexadecanediol",7,800,4,1,0,26.5,270,1.018867925,0.895,1,,,5,0.4,0.4,20,nafion 212,50,120,,,100,1,75,,,,,0,0,0.206,,1,1222,1,0.89,0.86,0.83,0.81,0.785,0.77,0.75,0.73,0.715,0.7,0.69,0.67,0.66,0.65,0.63,0.62,0.605,0.59,0.575,0.56,0.545,0.53,0.515,0.5,0.485,0.47,0.45,0.43086,0.41328,0.3971
Electrospray deposition of catalyst layers with ultra-low Pt loadings for PEM fuel cells cathodes,Garcia-Ybarra,Spain,Facultad de Ciencias,2010,Pt/C EL,100,0,0,0,0,0,0,0,0,0,0,0,0,0,0,0,0,0,0,0,10,0,0,0,0,0,0,0,0,0,90,3.1,,XC-72R,30,230,25,0,electrospary deposition,7,25,0,0,0,55,225,0.409090909,,,,0.25,,0.1,1,,nafion 112,50,120,2,10,0,1,40,,,,,0,0,0,,1,91.5,0.9,0.53,0.405,0.305,0.19,0.08614,0.01,0.01,0.01,0.01,0.01,0.01,0.01,0.01,0.01,0.01,0.01,0.01,0.01,0.01,0.01,0.01,0.01,0.01,0.01,0.01,0.01,0.01,0.01,0.01,0.01
Electrospray deposition of catalyst layers with ultra-low Pt loadings for PEM fuel cells cathodes,Garcia-Ybarra,Spain,Facultad de Ciencias,2010,Pt/C EL,100,0,0,0,0,0,0,0,0,0,0,0,0,0,0,0,0,0,0,0,10,0,0,0,0,0,0,0,0,0,90,3.1,,XC-72R,30,230,25,0,electrospary deposition,7,25,0,0,0,55,225,0.409090909,,,,0.428,,0.1,1,,nafion 112,50,120,2,10,0,1,40,,,,,0,0,0,,1,157.5,0.93,0.62,0.54,0.46,0.38,0.315,0.24,0.17098,0.11215,0.0614,0.01719,0.01,0.01,0.01,0.01,0.01,0.01,0.01,0.01,0.01,0.01,0.01,0.01,0.01,0.01,0.01,0.01,0.01,0.01,0.01,0.01
Electrospray deposition of catalyst layers with ultra-low Pt loadings for PEM fuel cells cathodes,Garcia-Ybarra,Spain,Facultad de Ciencias,2010,Pt/C EL,100,0,0,0,0,0,0,0,0,0,0,0,0,0,0,0,0,0,0,0,10,0,0,0,0,0,0,0,0,0,90,3.1,,XC-72R,30,230,25,0,electrospary deposition,7,25,0,0,0,55,225,0.409090909,,,,0.67,,0.1,1,,nafion 112,50,120,2,10,0,1,40,,,,,0,0,0,,1,84,0.9,0.49,0.38,0.28,0.18,0.08909,0.01333,0.01,0.01,0.01,0.01,0.01,0.01,0.01,0.01,0.01,0.01,0.01,0.01,0.01,0.01,0.01,0.01,0.01,0.01,0.01,0.01,0.01,0.01,0.01,0.01
Electrospray deposition of catalyst layers with ultra-low Pt loadings for PEM fuel cells cathodes,Garcia-Ybarra,Spain,Facultad de Ciencias,2010,Pt/C EL,100,0,0,0,0,0,0,0,0,0,0,0,0,0,0,0,0,0,0,0,10,0,0,0,0,0,0,0,0,0,90,3.1,,XC-72R,30,230,25,0,electrospary deposition,7,25,0,0,0,55,225,0.409090909,,,,1.5,,0.1,1,,nafion 112,50,120,2,10,0,1,40,,,,,0,0,0,,1,75,0.9,0.5,0.37,0.25,0.14185,0.05313,0.01,0.01,0.01,0.01,0.01,0.01,0.01,0.01,0.01,0.01,0.01,0.01,0.01,0.01,0.01,0.01,0.01,0.01,0.01,0.01,0.01,0.01,0.01,0.01,0.01
Electrospray deposition of catalyst layers with ultra-low Pt loadings for PEM fuel cells cathodes,Garcia-Ybarra,Spain,Facultad de Ciencias,2010,Pt/C EL,100,0,0,0,0,0,0,0,0,0,0,0,0,0,0,0,0,0,0,0,10,0,0,0,0,0,0,0,0,0,90,3.1,,XC-72R,30,230,25,0,electrospary deposition,7,25,0,0,0,55,225,0.409090909,,,,0.428,,0.05,1,,nafion 112,50,120,2,10,0,1,40,,,,,0,0,0,,1,60,0.91,0.49,0.3,0.12,0.01,0.01,0.01,0.01,0.01,0.01,0.01,0.01,0.01,0.01,0.01,0.01,0.01,0.01,0.01,0.01,0.01,0.01,0.01,0.01,0.01,0.01,0.01,0.01,0.01,0.01,0.01
Electrospray deposition of catalyst layers with ultra-low Pt loadings for PEM fuel cells cathodes,Garcia-Ybarra,Spain,Facultad de Ciencias,2010,Pt/C EL,100,0,0,0,0,0,0,0,0,0,0,0,0,0,0,0,0,0,0,0,10,0,0,0,0,0,0,0,0,0,90,3.1,,XC-72R,30,230,25,0,electrospary deposition,7,25,0,0,0,55,225,0.409090909,,,,0.67,,0.05,1,,nafion 112,50,120,2,10,0,1,40,,,,,0,0,0,,1,112,0.9,0.555,0.45,0.36,0.28,0.2,0.12657,0.06428,0.01077,0.01,0.01,0.01,0.01,0.01,0.01,0.01,0.01,0.01,0.01,0.01,0.01,0.01,0.01,0.01,0.01,0.01,0.01,0.01,0.01,0.01,0.01
Electrospray deposition of catalyst layers with ultra-low Pt loadings for PEM fuel cells cathodes,Garcia-Ybarra,Spain,Facultad de Ciencias,2010,Pt/C EL,100,0,0,0,0,0,0,0,0,0,0,0,0,0,0,0,0,0,0,0,10,0,0,0,0,0,0,0,0,0,90,3.1,,XC-72R,30,230,25,0,electrospary deposition,7,25,0,0,0,55,225,0.409090909,,,,1,,0.05,1,,nafion 112,50,120,2,10,0,1,40,,,,,0,0,0,,1,35.5,0.84,0.355,0.135,0.01,0.01,0.01,0.01,0.01,0.01,0.01,0.01,0.01,0.01,0.01,0.01,0.01,0.01,0.01,0.01,0.01,0.01,0.01,0.01,0.01,0.01,0.01,0.01,0.01,0.01,0.01,0.01
Evaluation of the Scaffolding Effect of Pt Nanowires Supported on Reduced Graphene Oxide in PEMFC Electrodes,shangfeng du,UK,University of Birmingham,2018,Pt/C JM,100,0,0,0,0,0,0,0,0,0,0,0,0,0,0,0,0,0,0,0,20,0,0,0,0,0,0,0,0,0,80,3.1,0.8,XC-72R,30,230,198,1.6,ethylene glycol,10,25,0,0,0,55.6,225,0.404676259,0.89,,,,16,0.4,0.4,20,nafion 212,50,135,2,5.1,100,1,80,195,360,1.3,2.4,195,360,0.05,,0.21,376,0.9,0.78,0.735,0.697,0.65,0.61,0.57,0.52,0.47,0.41,0.35431,0.3061,0.26394,0.22677,0.19375,0.16423,0.13766,0.11364,0.09182,0.0719,0.05364,0.03685,0.02136,0.01,0.01,0.01,0.01,0.01,0.01,0.01,0.01
Evaluation of the Scaffolding Effect of Pt Nanowires Supported on Reduced Graphene Oxide in PEMFC Electrodes,shangfeng du,UK,University of Birmingham,2018,Pt/rGO,100,0,0,0,0,0,0,0,0,0,0,0,0,0,0,0,0,0,0,0,20,0,0,0,0,0,0,0,0,0,80,6.5,,graphene,,600,25,60,NaBH4,7,25,0,0,0,55,225,0.409090909,,,,,16,0.4,0.4,20,nafion 212,50,135,2,5.1,100,1,80,195,360,1.3,2.4,195,360,0.05,,0.21,126,0.9,0.74,0.625,0.42,0.24068,0.10127,0.01,0.01,0.01,0.01,0.01,0.01,0.01,0.01,0.01,0.01,0.01,0.01,0.01,0.01,0.01,0.01,0.01,0.01,0.01,0.01,0.01,0.01,0.01,0.01,0.01
Evaluation of the Scaffolding Effect of Pt Nanowires Supported on Reduced Graphene Oxide in PEMFC Electrodes,shangfeng du,UK,University of Birmingham,2018,Pt/rGO,100,0,0,0,0,0,0,0,0,0,0,0,0,0,0,0,0,0,0,0,20,0,0,0,0,0,0,0,0,0,80,6.5,,graphene,,600,25,60,NaBH4,7,25,0,0,0,55,225,0.409090909,,,,,16,0.6,0.4,20,nafion 212,50,135,2,5.1,100,1,80,195,360,1.3,2.4,195,360,0.05,,0.21,141,0.9,0.74,0.625,0.47,0.33216,0.2218,0.13145,0.05611,0.01,0.01,0.01,0.01,0.01,0.01,0.01,0.01,0.01,0.01,0.01,0.01,0.01,0.01,0.01,0.01,0.01,0.01,0.01,0.01,0.01,0.01,0.01
Evaluation of the Scaffolding Effect of Pt Nanowires Supported on Reduced Graphene Oxide in PEMFC Electrodes,shangfeng du,UK,University of Birmingham,2018,PtNWPd/rGO,87,13,0,0,0,0,0,0,0,0,0,0,0,0,0,0,0,0,0,0,20,0,0,0,0,0,0,0,0,0,80,3.1,,XC-72R,30,230,25,0,electrospary deposition,7,25,0,0,0,55,225,0.409090909,,,,,16,0.4,0.4,20,nafion 212,50,135,2,5.1,100,1,80,195,360,1.3,2.4,195,360,0.05,,0.21,159,0.9,0.72,0.645,0.53,0.37,0.22797,0.11461,0.02204,0.01,0.01,0.01,0.01,0.01,0.01,0.01,0.01,0.01,0.01,0.01,0.01,0.01,0.01,0.01,0.01,0.01,0.01,0.01,0.01,0.01,0.01,0.01
Evaluation of the Scaffolding Effect of Pt Nanowires Supported on Reduced Graphene Oxide in PEMFC Electrodes,shangfeng du,UK,University of Birmingham,2018,PtNWPd/rGO,87,13,0,0,0,0,0,0,0,0,0,0,0,0,0,0,0,0,0,0,20,0,0,0,0,0,0,0,0,0,80,3.1,,XC-72R,30,230,25,0,electrospary deposition,7,25,0,0,0,55,225,0.409090909,,,,,16,0.6,0.4,20,nafion 212,50,135,2,5.1,100,1,80,195,360,1.3,2.4,195,360,0.05,,0.21,174,0.9,0.735,0.67,0.58,0.41,0.25961,0.14032,0.0434,0.01,0.01,0.01,0.01,0.01,0.01,0.01,0.01,0.01,0.01,0.01,0.01,0.01,0.01,0.01,0.01,0.01,0.01,0.01,0.01,0.01,0.01,0.01
Facile synthesis of highly conducting and mesoporous carbon aerogel as platinum support for PEM fuel cells,,India,Raja Ramanna Centre for Advanced Technology,2017,20%PtCA,100,0,0,0,0,0,0,0,0,0,0,0,0,0,0,0,0,0,0,0,20,0,0,0,0,0,0,0,0,0,80,3.5,,carbon aerogel,,613,150,,ethylene glycol,10.5,25,0,0,0,73,291,0.398630137,,,,0.428,25,0.4,0.4,,nafion 212,50,130,3,6,100,1,60,,,,,0,0,0,,1,602.34,0.99,0.81,0.765,0.745,0.72,0.7,0.665,0.64,0.62,0.6,0.575,0.53,0.5,0.46,0.43,0.40156,0.37592,0.3527,0.33157,0.31225,0.29452,0.2782,0.26312,0.24915,0.23617,0.22407,0.21277,0.2022,0.19228,0.18296,0.17419
Graphene nanoplatelets-carbon black hybrids as an efficient catalyst support for Pt nanoparticles for polymer electrolyte membrane fuel cells,ayse Bayrak?eken Yurtcan,turkey,Atat¨¹rk University,2019,H0,100,0,0,0,0,0,0,0,0,0,0,0,0,0,0,0,0,0,0,0,6,0,0,0,0,0,0,0,0,0,94,2.36,,XC-72R/R-GO hybrid,,208,25,0,none,7,400,4,0,1,65.72,225,0.342361534,,,,0.4285,4.41,0.4,,,nafion 212,50,130,3,2.75,100,1,70,,,,,0,0,0,,1,440,0.95,0.76,0.71,0.675,0.63,0.6,0.57,0.53,0.5,0.47,0.43,0.4,0.36,0.325,0.3,0.25,0.21,0.175,0.14,0.10695,0.07741,0.05083,0.02679,0.01,0.01,0.01,0.01,0.01,0.01,0.01,0.01
Graphene nanoplatelets-carbon black hybrids as an efficient catalyst support for Pt nanoparticles for polymer electrolyte membrane fuel cells,ayse Bayrak?eken Yurtcan,turkey,Atat¨¹rk University,2019,H50,100,0,0,0,0,0,0,0,0,0,0,0,0,0,0,0,0,0,0,0,16.3,0,0,0,0,0,0,0,0,0,83.7,1.85,,XC-72R/R-GO hybrid,,397,25,0,none,7,400,4,0,1,45.58,225,0.49363756,,,,0.4285,4.41,0.4,,,nafion 212,50,130,3,2.75,100,1,70,,,,,0,0,0,,1,315,0.95,0.75,0.69,0.64,0.59,0.545,0.5,0.45,0.385,0.33,0.275,0.22,0.165,0.115,0.0683,0.02739,0.01,0.01,0.01,0.01,0.01,0.01,0.01,0.01,0.01,0.01,0.01,0.01,0.01,0.01,0.01
Graphene nanoplatelets-carbon black hybrids as an efficient catalyst support for Pt nanoparticles for polymer electrolyte membrane fuel cells,ayse Bayrak?eken Yurtcan,turkey,Atat¨¹rk University,2019,H60,100,0,0,0,0,0,0,0,0,0,0,0,0,0,0,0,0,0,0,0,18.2,0,0,0,0,0,0,0,0,0,81.8,2.1,,XC-72R/R-GO hybrid,,485,25,0,none,7,400,4,0,1,48.13,225,0.467483898,,,,0.4285,4.41,0.4,,,nafion 212,50,130,3,2.75,100,1,70,,,,,0,0,0,,1,481,0.95,0.775,0.725,0.69,0.65,0.61,0.575,0.54,0.505,0.475,0.44,0.42,0.4,0.37,0.34,0.31,0.275,0.24,0.205,0.175,0.14656,0.12092,0.0977,0.07657,0.05725,0.03952,0.0232,0.01,0.01,0.01,0.01
Graphene nanoplatelets-carbon black hybrids as an efficient catalyst support for Pt nanoparticles for polymer electrolyte membrane fuel cells,ayse Bayrak?eken Yurtcan,turkey,Atat¨¹rk University,2019,H70,100,0,0,0,0,0,0,0,0,0,0,0,0,0,0,0,0,0,0,0,19.2,0,0,0,0,0,0,0,0,0,80.8,2.04,,XC-72R/R-GO hybrid,,485,25,0,none,7,400,4,0,1,44.73,225,0.503018109,,,,0.4285,4.41,0.4,,,nafion 212,50,130,3,2.75,100,1,70,,,,,0,0,0,,1,360,0.95,0.765,0.715,0.66,0.61,0.575,0.525,0.49,0.445,0.4,0.355,0.31,0.26,0.21,0.16,0.12,0.08238,0.04898,0.01914,0.01,0.01,0.01,0.01,0.01,0.01,0.01,0.01,0.01,0.01,0.01,0.01
Graphene nanoplatelets-carbon black hybrids as an efficient catalyst support for Pt nanoparticles for polymer electrolyte membrane fuel cells,ayse Bayrak?eken Yurtcan,turkey,Atat¨¹rk University,2019,H80,100,0,0,0,0,0,0,0,0,0,0,0,0,0,0,0,0,0,0,0,21.2,0,0,0,0,0,0,0,0,0,78.8,1.84,,XC-72R/R-GO hybrid,,505,25,0,none,7,400,4,0,1,52.24,225,0.430704441,,,,0.4285,4.41,0.4,,,nafion 212,50,130,3,2.75,100,1,70,,,,,0,0,0,,1,340,0.95,0.76,0.71,0.67,0.61,0.56,0.51,0.475,0.42,0.375,0.34,0.3,0.265,0.21,0.175,0.14,0.10695,0.07741,0.05083,0.02679,0.01,0.01,0.01,0.01,0.01,0.01,0.01,0.01,0.01,0.01,0.01
Graphene nanoplatelets-carbon black hybrids as an efficient catalyst support for Pt nanoparticles for polymer electrolyte membrane fuel cells,ayse Bayrak?eken Yurtcan,turkey,Atat¨¹rk University,2019,H90,100,0,0,0,0,0,0,0,0,0,0,0,0,0,0,0,0,0,0,0,22.5,0,0,0,0,0,0,0,0,0,77.5,2.05,,XC-72R/R-GO hybrid,,650,25,0,none,7,400,4,0,1,45.75,225,0.491803279,,,,0.4285,4.41,0.4,,,nafion 212,50,130,3,2.75,100,1,70,,,,,0,0,0,,1,380,0.95,0.76,0.71,0.66,0.61,0.57,0.53,0.5,0.45,0.415,0.38,0.345,0.305,0.265,0.22,0.18,0.145,0.11195,0.08241,0.05583,0.03179,0.01,0.01,0.01,0.01,0.01,0.01,0.01,0.01,0.01,0.01
Graphene nanoplatelets-carbon black hybrids as an efficient catalyst support for Pt nanoparticles for polymer electrolyte membrane fuel cells,ayse Bayrak?eken Yurtcan,turkey,Atat¨¹rk University,2019,H100,100,0,0,0,0,0,0,0,0,0,0,0,0,0,0,0,0,0,0,0,22.8,0,0,0,0,0,0,0,0,0,77.2,1.7,,XC-72R/R-GO hybrid,,759,25,0,none,7,400,4,0,1,49.66,225,0.45308095,,,,0.4285,4.41,0.4,,,nafion 212,50,130,3,2.75,100,1,70,,,,,0,0,0,,1,418.5,0.95,0.76,0.71,0.67,0.625,0.59,0.56,0.53,0.5,0.465,0.415,0.375,0.33,0.265,0.19,0.12098,0.06215,0.0114,0.01,0.01,0.01,0.01,0.01,0.01,0.01,0.01,0.01,0.01,0.01,0.01,0.01
Hierarchical nanostructured hollow spherical carbon with mesoporous shell as a unique cathode catalyst support in proton exchange membrane fuel cell,jong sung yi,Korea,Korea University,2009,Pt (60 wt%)/HCMSC,100,0,0,0,0,0,0,0,0,0,0,0,0,0,0,0,0,0,0,0,60,0,0,0,0,0,0,0,0,0,40,3.3,,home-made carbon,,1238,198,1.67,ethylene glycol,10.6,25,0,0,0,88,180,0.204545455,,,,0.333,6.25,0.2,0.4,20,nafion 112,50,,,,100,1,60,,,,,0,0,0,,1,425,0.96,0.8,0.755,0.715,0.675,0.635,0.6,0.553,0.51,0.47,0.425,0.375,0.325,0.275,0.23,0.175,0.1238,0.07921,0.04003,0.01,0.01,0.01,0.01,0.01,0.01,0.01,0.01,0.01,0.01,0.01,0.01
Hierarchical nanostructured hollow spherical carbon with mesoporous shell as a unique cathode catalyst support in proton exchange membrane fuel cell,jong sung yi,Korea,Korea University,2009,Pt (60 wt%)/HCMSC,100,0,0,0,0,0,0,0,0,0,0,0,0,0,0,0,0,0,0,0,60,0,0,0,0,0,0,0,0,0,40,3.3,,home-made carbon,,1238,198,1.67,ethylene glycol,10.6,25,0,0,0,88,180,0.204545455,,,,0.333,6.25,0.2,0.4,20,nafion 112,50,,,,100,1,60,,,,,0,0,0,,0.21,240,0.91,0.715,0.65,0.59,0.52,0.45,0.4,0.34,0.28,0.215,0.155,0.09931,0.0511,0.01,0.01,0.01,0.01,0.01,0.01,0.01,0.01,0.01,0.01,0.01,0.01,0.01,0.01,0.01,0.01,0.01,0.01
Hierarchical nanostructured hollow spherical carbon with mesoporous shell as a unique cathode catalyst support in proton exchange membrane fuel cell,jong sung yi,Korea,Korea University,2009,Pt (60 wt%)/HCMSC,100,0,0,0,0,0,0,0,0,0,0,0,0,0,0,0,0,0,0,0,60,0,0,0,0,0,0,0,0,0,40,3.3,,home-made carbon,,1238,198,1.67,ethylene glycol,10.6,25,0,0,0,88,180,0.204545455,,,,0.333,6.25,0.2,0.4,20,nafion 112,50,,,,100,1,60,,,,,0,0,0,,1,427.5,0.91,0.805,0.755,0.715,0.68,0.64,0.6,0.56,0.515,0.475,0.425,0.38,0.33,0.28,0.225,0.175,0.1283,0.08739,0.05125,0.0191,0.01,0.01,0.01,0.01,0.01,0.01,0.01,0.01,0.01,0.01,0.01
Highly efficient supported PtFe cathode electrocatalysts prepared by homogeneous deposition for proton exchange membrane fuel cell,Jong-Sung Yu,Korea,Korea University,2012,PtFe/VC(HD-EG-m),50,0,0,0,0,0,0,50,0,0,0,0,0,0,0,0,0,0,0,0,40,0,0,0,0,0,0,0,0,0,60,2.9,,XC-72R,30,230,198,5,ethylene glycol/urea,8,25,0,0,0,92,217,0.235869565,,,,0.25,10,0.4,0.2,60,nafion 115,75,,,,,0,60,,,,,0,0,0,,0.21,423,0.915,0.79,0.74,0.7,0.66,0.62,0.59,0.545,0.505,0.47,0.42,0.375,0.32,0.27,0.2233,0.18239,0.14625,0.1141,0.0853,0.05936,0.03588,0.01452,0.01,0.01,0.01,0.01,0.01,0.01,0.01,0.01,0.01
Highly efficient supported PtFe cathode electrocatalysts prepared by homogeneous deposition for proton exchange membrane fuel cell,Jong-Sung Yu,Korea,Korea University,2012,PtFe/VC(HD-EG-t),50,0,0,0,0,0,0,50,0,0,0,0,0,0,0,0,0,0,0,0,40,0,0,0,0,0,0,0,0,0,60,2.7,,XC-72R,30,230,120,480,ethylene glycol/urea,8,25,0,0,0,88,217,0.246590909,,,,0.25,10,0.4,0.2,60,nafion 115,75,,,,,0,60,,,,,0,0,0,,0.21,400.5,0.9,0.79,0.74,0.7,0.66,0.62,0.59,0.54,0.495,0.445,0.4,0.34,0.28,0.205,0.13598,0.07715,0.0264,0.01,0.01,0.01,0.01,0.01,0.01,0.01,0.01,0.01,0.01,0.01,0.01,0.01,0.01
Hollow core mesoporous shell carbon supported Pt electrocatalysts with high Pt loading for PEMFCs,Ayse Bayrak?eken Yurtcan,turkey,Atat¨¹rk University,2012,28% Pt/HCMS,100,0,0,0,0,0,0,0,0,0,0,0,0,0,0,0,0,0,0,0,33,0,0,0,0,0,0,0,0,0,67,4.5,,home-made carbon,,852,198,2,NaBH4,7,25,0,0,0,61.7,125,0.202593193,0.9,1.01,,,5,,,,not-mentioned,,,,,100,1,70,,,,,0,0,0,,1,444,0.86,0.7,0.65,0.62,0.598,0.575,0.55,0.52,0.49,0.46,0.43,0.395,0.37,0.34,0.31156,0.28592,0.2627,0.24157,0.22225,0.20452,0.1882,0.17312,0.15915,0.14617,0.13407,0.12277,0.1122,0.10228,0.09296,0.08419,0.07567
Influence of the carbon texture of platinum carbon aerogel electrocatalysts on their behavior in a proton exchange membrane fuel cell cathode,Sandrine Berthon-Fabry,France,Centre Energe¡ätique et Proce¡äde¡äs,2012,MEA-CA/20_200,100,0,0,0,0,0,0,0,0,0,0,0,0,0,0,0,0,0,0,0,30,0,0,0,0,0,0,0,0,0,70,6,,carbon aerogel,,502,25,,NaBH4,7,350,0.5,1,0,61.7,217,0.351701783,,,,0.5,50,0.5,0.6,,nafion 1035,89,120,2,20,100,1,70,,,,,0,0,0.13,,1,331.428,0.93,0.8,0.7,0.62,0.565,0.53,0.5,0.435,0.385,0.35,0.325,0.3,0.27619,0.25455,0.23478,0.21667,0.2,0.18462,0.17037,0.15714,0.14483,0.13333,0.12258,0.1125,0.10303,0.09412,0.08571,0.07778,0.07007,0.06277,0.05584
Influence of the carbon texture of platinum carbon aerogel electrocatalysts on their behavior in a proton exchange membrane fuel cell cathode,Sandrine Berthon-Fabry,France,Centre Energe¡ätique et Proce¡äde¡äs,2012,MEA-CA/20_200,100,0,0,0,0,0,0,0,0,0,0,0,0,0,0,0,0,0,0,0,30,0,0,0,0,0,0,0,0,0,70,6,,carbon aerogel,,502,25,,NaBH4,7,350,0.5,1,0,61.7,217,0.351701783,,,,0.5,50,0.5,0.6,,nafion 1035,89,120,2,20,100,1,70,,,,,0,0,0.13,,0.21,145,0.93,0.7,0.575,0.46,0.36,0.29,0.225,0.16485,0.11305,0.06798,0.0284,0.01,0.01,0.01,0.01,0.01,0.01,0.01,0.01,0.01,0.01,0.01,0.01,0.01,0.01,0.01,0.01,0.01,0.01,0.01,0.01
Influence of the carbon texture of platinum carbon aerogel electrocatalysts on their behavior in a proton exchange membrane fuel cell cathode,Sandrine Berthon-Fabry,France,Centre Energe¡ätique et Proce¡äde¡äs,2012,MEA-CA/10_200,100,0,0,0,0,0,0,0,0,0,0,0,0,0,0,0,0,0,0,0,30,0,0,0,0,0,0,0,0,0,70,6,,carbon aerogel,,546,25,,NaBH4,7,350,0.5,1,0,61.7,217,0.351701783,,,,0.5,50,0.5,0.6,,nafion 1035,89,120,2,20,100,1,70,,,,,0,0,0.13,,1,243,0.92,0.8,0.695,0.62,0.545,0.475,0.405,0.34,0.29,0.24,0.2,0.16238,0.12898,0.09914,0.0723,0.04805,0.02602,0.01,0.01,0.01,0.01,0.01,0.01,0.01,0.01,0.01,0.01,0.01,0.01,0.01,0.01
Influence of the carbon texture of platinum carbon aerogel electrocatalysts on their behavior in a proton exchange membrane fuel cell cathode,Sandrine Berthon-Fabry,France,Centre Energe¡ätique et Proce¡äde¡äs,2012,MEA-CA/10_200,100,0,0,0,0,0,0,0,0,0,0,0,0,0,0,0,0,0,0,0,30,0,0,0,0,0,0,0,0,0,70,6,,carbon aerogel,,546,25,,NaBH4,7,350,0.5,1,0,61.7,217,0.351701783,,,,0.5,50,0.5,0.6,,nafion 1035,89,120,2,20,100,1,70,,,,,0,0,0.13,,0.21,136,0.9,0.685,0.575,0.45,0.34,0.225,0.12114,0.03562,0.01,0.01,0.01,0.01,0.01,0.01,0.01,0.01,0.01,0.01,0.01,0.01,0.01,0.01,0.01,0.01,0.01,0.01,0.01,0.01,0.01,0.01,0.01
Influence of the carbon texture of platinum carbon aerogel electrocatalysts on their behavior in a proton exchange membrane fuel cell cathode,Sandrine Berthon-Fabry,France,Centre Energe¡ätique et Proce¡äde¡äs,2012,MEA-CA/05_200,100,0,0,0,0,0,0,0,0,0,0,0,0,0,0,0,0,0,0,0,30,0,0,0,0,0,0,0,0,0,70,6,,carbon aerogel,,649,25,,NaBH4,7,350,0.5,1,0,61.7,217,0.351701783,,,,0.5,50,0.5,0.6,,nafion 1035,89,120,2,20,100,1,70,,,,,0,0,0.13,,1,504,0.92,0.81,0.77,0.73,0.695,0.66,0.62,0.59,0.555,0.52,0.485,0.455,0.42,0.38695,0.35741,0.33083,0.30679,0.28495,0.26501,0.24675,0.22995,0.21445,0.2001,0.18678,0.17438,0.16281,0.15198,0.14184,0.13231,0.12307,0.11436
Influence of the carbon texture of platinum carbon aerogel electrocatalysts on their behavior in a proton exchange membrane fuel cell cathode,Sandrine Berthon-Fabry,France,Centre Energe¡ätique et Proce¡äde¡äs,2012,MEA-CA/05_200,100,0,0,0,0,0,0,0,0,0,0,0,0,0,0,0,0,0,0,0,30,0,0,0,0,0,0,0,0,0,70,6,,carbon aerogel,,649,25,,NaBH4,7,350,0.5,1,0,61.7,217,0.351701783,,,,0.5,50,0.5,0.6,,nafion 1035,89,120,2,20,100,1,70,,,,,0,0,0.13,,0.21,287,0.9,0.77,0.7,0.64,0.585,0.525,0.475,0.41,0.355,0.3,0.24,0.18431,0.1361,0.09394,0.05677,0.02375,0.01,0.01,0.01,0.01,0.01,0.01,0.01,0.01,0.01,0.01,0.01,0.01,0.01,0.01,0.01
Investigation of cathode electrocatalysts composed of electrospun Pt nanowires and Pt C for proton exchange membrane fuel cells,Min-Hsing Chang,taiwan,Tatung University,2014,"£¨0.1,0.4£©",100,0,0,0,0,0,0,0,0,0,0,0,0,0,0,0,0,0,0,0,36,0,0,0,0,0,0,0,0,0,0,3,,XC-72R,30,230,25,0,none,7,450,1,0,1,56.4,217,0.384751773,,,,0.667,4,0.18,0.5,20,nafion 115,75,135,1.5,15,100,1,70,300,300,2,2,300,300,0,,0.21,210,0.8,0.74,0.64,0.565,0.49,0.42,0.32,0.22909,0.15333,0.08923,0.03429,0.01,0.01,0.01,0.01,0.01,0.01,0.01,0.01,0.01,0.01,0.01,0.01,0.01,0.01,0.01,0.01,0.01,0.01,0.01,0.01
Investigation of cathode electrocatalysts composed of electrospun Pt nanowires and Pt C for proton exchange membrane fuel cells,Min-Hsing Chang,taiwan,Tatung University,2014,"£¨0.2,0.3£©",100,0,0,0,0,0,0,0,0,0,0,0,0,0,0,0,0,0,0,0,52,0,0,0,0,0,0,0,0,0,0,3,,XC-72R,30,230,25,0,none,7,450,1,0,1,50.5,180,0.356435644,,,,0.333,4,0.26,0.5,20,nafion 115,75,135,1.5,15,100,1,70,300,300,2,2,300,300,0,,0.21,270,0.98,0.75,0.67,0.61,0.56,0.51,0.45,0.36,0.2778,0.20871,0.14982,0.09903,0.05478,0.01588,0.01,0.01,0.01,0.01,0.01,0.01,0.01,0.01,0.01,0.01,0.01,0.01,0.01,0.01,0.01,0.01,0.01
Ordered Hierarchical Nanostructured Carbon as a Highly Efficient Cathode Catalyst Support in Proton Exchange Membrane Fuel Cell,Jong-Sung Yu,Korea,Korea University,2008,Pt(20%)/OHNC,100,0,0,0,0,0,0,0,0,0,0,0,0,0,0,0,0,0,0,0,20,0,0,0,0,0,0,0,0,0,80,2.6,,home-made carbon,,962,198,1.667,ethylene glycol,9,25,0,0,0,68,226,0.332352941,,,,0.333,6.25,0.4,0.2,20,nafion 112,50,,,,100,1,60,,,,,0,0,0,,1,388,0.9,0.815,0.765,0.7,0.65,0.6,0.57,0.52,0.485,0.43,0.38,0.32,0.25,0.17,0.09657,0.03428,0.01,0.01,0.01,0.01,0.01,0.01,0.01,0.01,0.01,0.01,0.01,0.01,0.01,0.01,0.01
Ordered Hierarchical Nanostructured Carbon as a Highly Efficient Cathode Catalyst Support in Proton Exchange Membrane Fuel Cell,Jong-Sung Yu,Korea,Korea University,2008,Pt(40%)/OHNC,100,0,0,0,0,0,0,0,0,0,0,0,0,0,0,0,0,0,0,0,40,0,0,0,0,0,0,0,0,0,60,3,,home-made carbon,,962,198,1.667,ethylene glycol,9,25,0,0,0,68,217,0.319117647,,,,0.333,6.25,0.4,0.2,20,nafion 112,50,,,,100,1,60,,,,,0,0,0,,1,450,0.95,0.79,0.735,0.7,0.66,0.625,0.598,0.56,0.525,0.49,0.45,0.402,0.365,0.303,0.24,0.17,0.1054,0.05007,0.01,0.01,0.01,0.01,0.01,0.01,0.01,0.01,0.01,0.01,0.01,0.01,0.01
Ordered Hierarchical Nanostructured Carbon as a Highly Efficient Cathode Catalyst Support in Proton Exchange Membrane Fuel Cell,Jong-Sung Yu,Korea,Korea University,2008,Pt(60%)/OHNC,100,0,0,0,0,0,0,0,0,0,0,0,0,0,0,0,0,0,0,0,60,0,0,0,0,0,0,0,0,0,40,3.3,,home-made carbon,,962,198,1.667,ethylene glycol,9,25,0,0,0,68,180,0.264705882,,,,0.333,6.25,0.4,0.2,20,nafion 112,50,,,,100,1,60,,,,,0,0,0,,1,400,0.88,0.785,0.73,0.695,0.65,0.605,0.575,0.53,0.49,0.44,0.4,0.36,0.315,0.255,0.15,0.05476,0.01,0.01,0.01,0.01,0.01,0.01,0.01,0.01,0.01,0.01,0.01,0.01,0.01,0.01,0.01
Platinum-decorated chemically modified reduced graphene oxide¨Cmultiwalled carbon nanotube sandwich composite as cathode catalyst for a proton exchange membrane fuel cell,S. Ramaprabhu,India,Indian Institute of Technology Madras,2014,Pt/GCS,100,0,0,0,0,0,0,0,0,0,0,0,0,0,0,0,0,0,0,0,30,0,0,0,0,0,0,0,0,0,70,3.25,,graphene,60,600,130,360,ethylene glycol,11,25,0,0,0,50.7,217,0.42800789,,,,,11.56,0.5,0.25,20,nafion 212,50,130,4,8.65,90,1,40,,,,,0,0,0,,1,315,0.76,0.7,0.65,0.6,0.56,0.51,0.475,0.425,0.39,0.35,0.31,0.275,0.235,0.2,0.16,0.13,0.10156,0.07592,0.0527,0.03157,0.01225,0.01,0.01,0.01,0.01,0.01,0.01,0.01,0.01,0.01,0.01
Platinum-decorated chemically modified reduced graphene oxide¨Cmultiwalled carbon nanotube sandwich composite as cathode catalyst for a proton exchange membrane fuel cell,S. Ramaprabhu,India,Indian Institute of Technology Madras,2014,Pt/GCS,100,0,0,0,0,0,0,0,0,0,0,0,0,0,0,0,0,0,0,0,30,0,0,0,0,0,0,0,0,0,70,3.25,,graphene,60,600,130,360,ethylene glycol,11,25,0,0,0,50.7,217,0.42800789,,,,,11.56,0.5,0.25,20,nafion 212,50,130,4,8.65,90,1,50,,,,,0,0,0,,1,355.5,0.775,0.725,0.68,0.635,0.6,0.555,0.515,0.475,0.435,0.395,0.355,0.32,0.28,0.24,0.2,0.16,0.12238,0.08898,0.05914,0.0323,0.01,0.01,0.01,0.01,0.01,0.01,0.01,0.01,0.01,0.01,0.01
Platinum-decorated chemically modified reduced graphene oxide¨Cmultiwalled carbon nanotube sandwich composite as cathode catalyst for a proton exchange membrane fuel cell,S. Ramaprabhu,India,Indian Institute of Technology Madras,2014,Pt/GCS,100,0,0,0,0,0,0,0,0,0,0,0,0,0,0,0,0,0,0,0,30,0,0,0,0,0,0,0,0,0,70,3.25,,graphene,60,600,130,360,ethylene glycol,11,25,0,0,0,50.7,217,0.42800789,,,,,11.56,0.5,0.25,20,nafion 212,50,130,4,8.65,90,1,60,,,,,0,0,0,,1,385,0.785,0.735,0.69,0.65,0.605,0.575,0.535,0.496,0.455,0.42,0.38,0.35,0.305,0.27,0.225,0.19,0.155,0.12195,0.09241,0.06583,0.04179,0.01995,0.01,0.01,0.01,0.01,0.01,0.01,0.01,0.01,0.01
Platinum-decorated chemically modified reduced graphene oxide¨Cmultiwalled carbon nanotube sandwich composite as cathode catalyst for a proton exchange membrane fuel cell,S. Ramaprabhu,India,Indian Institute of Technology Madras,2014,Pt/GCS,100,0,0,0,0,0,0,0,0,0,0,0,0,0,0,0,0,0,0,0,30,0,0,0,0,0,0,0,0,0,70,3.25,,graphene,60,600,130,360,ethylene glycol,11,25,0,0,0,50.7,217,0.42800789,,,,,11.56,0.5,0.25,20,nafion 212,50,130,4,8.65,90,1,60,,,,,0,0,0.1,,1,492,0.825,0.78,0.745,0.705,0.675,0.64,0.6,0.575,0.545,0.51,0.48,0.44,0.41,0.375,0.35,0.31,0.28,0.25,0.215,0.185,0.15656,0.13092,0.1077,0.08657,0.06725,0.04952,0.0332,0.01812,0.01,0.01,0.01
Preparation and characterisation of carbon-supported palladium nanoparticles for oxygen reduction in low temperature PEM fuel cells,M.Mamlouk,UK,Newcastle University,2011,Pt-etek,100,0,0,0,0,0,0,0,0,0,0,0,0,0,0,0,0,0,0,0,19.8,0,0,0,0,0,0,0,0,0,80.2,3.4,,XC-72R,30,230,198,1.6,ethylene glycol,10,25,0,0,0,55.3,225,0.406871609,,,,,1,0.6,0.2,20,nafion 112,50,,,,100,1,20,,,,,0,0,0,,1,705,0.98,0.865,0.803,0.775,0.75,0.71,0.695,0.67,0.645,0.61,0.598,0.57,0.545,0.51,0.497,0.47,0.435,0.405,0.38,0.35,0.31,0.285,0.255,0.21,0.175,0.125,0.075,0.0283,0.01,0.01,0.01
Preparation and characterisation of carbon-supported palladium nanoparticles for oxygen reduction in low temperature PEM fuel cells,M.Mamlouk,UK,Newcastle University,2011,Pt-etek,100,0,0,0,0,0,0,0,0,0,0,0,0,0,0,0,0,0,0,0,19.8,0,0,0,0,0,0,0,0,0,80.2,3.4,,XC-72R,30,230,198,1.6,ethylene glycol,10,25,0,0,0,55.3,225,0.406871609,,,,,1,0.6,0.2,20,nafion 112,50,,,,100,1,20,,,,,0,0,0,,0.21,252,0.975,0.76,0.66,0.598,0.53,0.48,0.41,0.36,0.3,0.22,0.14,0.06,0.01,0.01,0.01,0.01,0.01,0.01,0.01,0.01,0.01,0.01,0.01,0.01,0.01,0.01,0.01,0.01,0.01,0.01,0.01
Preparation and characterisation of carbon-supported palladium nanoparticles for oxygen reduction in low temperature PEM fuel cells,M.Mamlouk,UK,Newcastle University,2011,Pt-etek,100,0,0,0,0,0,0,0,0,0,0,0,0,0,0,0,0,0,0,0,19.8,0,0,0,0,0,0,0,0,0,80.2,3.4,,XC-72R,30,230,198,1.6,ethylene glycol,10,25,0,0,0,55.3,225,0.406871609,,,,,1,0.6,0.2,20,nafion 112,50,,,,100,1,40,,,,,0,0,0,,1,908.5,0.98,0.875,0.82,0.79,0.77,0.745,0.715,0.7,0.68,0.65,0.63,0.61,0.598,0.575,0.56,0.54,0.52,0.5,0.485,0.47,0.45,0.43,0.41,0.395,0.375,0.35,0.33,0.31,0.295,0.275,0.25
Preparation and characterisation of carbon-supported palladium nanoparticles for oxygen reduction in low temperature PEM fuel cells,M.Mamlouk,UK,Newcastle University,2011,Pt-etek,100,0,0,0,0,0,0,0,0,0,0,0,0,0,0,0,0,0,0,0,19.8,0,0,0,0,0,0,0,0,0,80.2,3.4,,XC-72R,30,230,198,1.6,ethylene glycol,10,25,0,0,0,55.3,225,0.406871609,,,,,1,0.6,0.2,20,nafion 112,50,,,,100,1,40,,,,,0,0,0,,0.21,333,0.98,0.76,0.67,0.61,0.57,0.53,0.495,0.45,0.415,0.37,0.31,0.24,0.17,0.08,0.01,0.01,0.01,0.01,0.01,0.01,0.01,0.01,0.01,0.01,0.01,0.01,0.01,0.01,0.01,0.01,0.01
Preparation and characterisation of carbon-supported palladium nanoparticles for oxygen reduction in low temperature PEM fuel cells,M.Mamlouk,UK,Newcastle University,2011,Pd-EG 11,0,100,0,0,0,0,0,0,0,0,0,0,0,0,0,0,0,0,0,0,34.1,0,0,0,0,0,0,0,0,0,65.9,5.7,,XC-72R,30,230,198,,ethylene glycol,11,25,0,0,0,15.4,217,1.409090909,,,,,1,0.6,0.2,20,nafion 112,50,,,,100,1,20,,,,,0,0,0,,1,518,0.755,0.7,0.66,0.63,0.603,0.585,0.55,0.53,0.5,0.485,0.47,0.44,0.415,0.395,0.37,0.345,0.315,0.3,0.27,0.245,0.215,0.19,0.16,0.125,0.095,0.06,0.02695,0.01,0.01,0.01,0.01
Preparation and characterisation of carbon-supported palladium nanoparticles for oxygen reduction in low temperature PEM fuel cells,M.Mamlouk,UK,Newcastle University,2011,Pd-EG 11,0,100,0,0,0,0,0,0,0,0,0,0,0,0,0,0,0,0,0,0,34.1,0,0,0,0,0,0,0,0,0,65.9,5.7,,XC-72R,30,230,198,,ethylene glycol,11,25,0,0,0,15.4,217,1.409090909,,,,,1,0.6,0.2,20,nafion 112,50,,,,100,1,40,,,,,0,0,0,,1,792,0.8,0.775,0.74,0.715,0.7,0.675,0.65,0.62,0.603,0.595,0.575,0.555,0.53,0.51,0.498,0.485,0.46,0.445,0.425,0.403,0.395,0.375,0.36,0.34,0.32,0.3,0.29,0.28,0.26,0.24,0.22
Preparation of High Performance and Ultra-Low Platinum Loading Membrane Electrode Assembly for PEMFC Commercial Application,Pan Mu,china,Wuhan University of Technology,2019,Pt/C,100,0,0,0,0,0,0,0,0,0,0,0,0,0,0,0,0,0,0,0,46.6,0,0,0,0,0,0,0,0,0,53.4,3.9,,XC-72R,30,230,198,1.6,ethylene glycol,10,25,0,0,0,61.7,214,0.346839546,,,,,25,0.127,0.023,20,not-mentioned,,,,,100,0,80,225,375,1.5,2.5,225,375,0.15,,1,1127,0.95,0.845,0.8,0.785,0.76,0.75,0.735,0.715,0.703,0.695,0.68,0.665,0.65,0.63,0.61,0.6,0.6,0.585,0.57,0.55,0.545,0.525,0.51,0.49,0.46,0.43,0.40156,0.37592,0.3527,0.33157,0.31225
Preparation of High Performance and Ultra-Low Platinum Loading Membrane Electrode Assembly for PEMFC Commercial Application,Pan Mu,china,Wuhan University of Technology,2019,PtCo/C,98.2,0,0,0,0,0,1.8,0,0,0,0,0,0,0,0,0,0,0,0,0,52.4,0,0,0,0,0,0,0,0,0,47.6,4.4,,XC-72R,30,230,198,1.6,ethylene glycol,10,25,0,0,0,88,180,0.204545455,,,,,25,0.125,0.023,20,not-mentioned,,,,,100,0,80,225,375,1.5,2.5,225,375,0.15,,1,1462.5,0.94,0.84,0.805,0.79,0.77,0.75,0.74,0.72,0.71,0.7,0.685,0.666,0.66,0.645,0.625,0.61,0.6,0.59,0.58,0.56,0.55,0.535,0.52,0.51,0.5,0.475,0.47,0.45,0.425,0.395,0.36656
Preparation of High Performance and Ultra-Low Platinum Loading Membrane Electrode Assembly for PEMFC Commercial Application,Pan Mu,china,Wuhan University of Technology,2019,PtCoMo/C,92.1,0,0,0,0,0,1.64,0,6.26,0,0,0,0,0,0,0,0,0,0,0,51.9,0,0,0,0,0,0,0,0,0,48.1,4.4,,XC-72R,30,230,198,1.6,ethylene glycol,10,25,0,0,0,88,180,0.204545455,,,,,25,0.124,0.023,20,not-mentioned,,,,,100,0,80,225,375,1.5,2.5,225,375,0.15,,1,1410,0.95,0.845,0.82,0.8,0.78,0.765,0.75,0.735,0.72,0.705,0.698,0.685,0.675,0.66,0.65,0.64,0.62,0.61,0.6,0.59,0.58,0.575,0.555,0.54,0.525,0.515,0.502,0.498,0.485,0.48,0.47
Tailoring Catalyst Morphology towards High Performance for Low Pt Loaded PEMFC Cathodes,Gregor S. Harzer,Germany,Technical University of Munich,2018,Pt/KBPO,100,0,0,0,0,0,0,0,0,0,0,0,0,0,0,0,0,0,0,0,20.2,0,0,0,0,0,0,0,0,0,80,2.9,0.7,TKK,,930,120,120,ethylene glycol,7,25,0,0,0,75,814,1.085333333,,,,0.65,5,0.062,,20,Asahi Kasei,15,155,3,,100,1,80,,,,,0,0,0.17,,1,1497.09,0.92,0.79,0.77,0.75,0.735,0.72,0.71,0.698,0.69,0.68,0.673,0.66,0.655,0.65,0.64,0.63,0.62,0.61,0.598,0.585,0.575,0.56531,0.55619,0.5476,0.53949,0.53183,0.52457,0.51769,0.51115,0.50494,0.49903
Tailoring Catalyst Morphology towards High Performance for Low Pt Loaded PEMFC Cathodes,Gregor S. Harzer,Germany,Technical University of Munich,2018,Pt/KBPO,100,0,0,0,0,0,0,0,0,0,0,0,0,0,0,0,0,0,0,0,20.2,0,0,0,0,0,0,0,0,0,80,2.9,0.7,TKK,,930,120,120,ethylene glycol,7,25,0,0,0,75,814,1.085333333,,,,0.65,5,0.062,,20,Asahi Kasei,15,155,3,,100,1,80,,,,,0,0,0.17,,0.21,686,0.86,0.775,0.73,0.715,0.7,0.685,0.675,0.655,0.645,0.625,0.605,0.58,0.565,0.525,0.49,0.45,0.4,0.335,0.27485,0.22305,0.17798,0.1384,0.10337,0.07215,0.04415,0.01889,0.01,0.01,0.01,0.01,0.01
Tailoring Catalyst Morphology towards High Performance for Low Pt Loaded PEMFC Cathodes,Gregor S. Harzer,Germany,Technical University of Munich,2018,Pt/KB(NHX)PO,100,0,0,0,0,0,0,0,0,0,0,0,0,0,0,0,0,0,0,0,20.3,0.1,0,0,0,0,0,0,0,0,80,3,0.5,TKK,,930,120,120,ethylene glycol,7,25,0,0,0,79,696,0.881012658,,,,0.65,5,0.063,,20,Asahi Kasei,15,155,3,,100,1,80,,,,,0,0,0.17,,1,1587.42,0.92,0.78,0.75,0.74,0.725,0.71,0.7,0.695,0.683,0.676,0.67,0.66,0.65,0.64,0.63,0.62,0.61,0.598,0.585,0.575,0.57,0.56511,0.56043,0.55594,0.55164,0.54751,0.54355,0.53974,0.53607,0.53254,0.52914
Tailoring Catalyst Morphology towards High Performance for Low Pt Loaded PEMFC Cathodes,Gregor S. Harzer,Germany,Technical University of Munich,2018,Pt/KB(NHX)PO,100,0,0,0,0,0,0,0,0,0,0,0,0,0,0,0,0,0,0,0,20.3,0.1,0,0,0,0,0,0,0,0,80,3,0.5,TKK,,930,120,120,ethylene glycol,7,25,0,0,0,79,696,0.881012658,,,,0.65,5,0.063,,20,Asahi Kasei,15,155,3,,100,1,80,,,,,0,0,0.17,,0.21,705,0.86,0.76,0.725,0.71,0.695,0.685,0.675,0.65,0.645,0.625,0.605,0.58,0.565,0.525,0.5,0.47,0.423,0.37,0.3206,0.27747,0.2395,0.20581,0.17572,0.14868,0.12424,0.10205,0.08182,0.06329,0.04626,0.03055,0.01602
Tailoring Catalyst Morphology towards High Performance for Low Pt Loaded PEMFC Cathodes,Gregor S. Harzer,Germany,Technical University of Munich,2018,Pt/KBIW,100,0,0,0,0,0,0,0,0,0,0,0,0,0,0,0,0,0,0,0,19.6,0.5,0,0,0,0,0,0,0,0,80,2.2,0.9,TKK,,930,25,0,none,7,250,0.5,1,0,70,336,0.48,,,,0.65,5,0.064,,20,Asahi Kasei,15,155,3,,100,1,80,,,,,0,0,0.17,,1,855,0.92,0.783,0.75,0.73,0.71,0.698,0.68,0.67,0.652,0.64,0.627,0.61,0.598,0.575,0.565,0.545,0.52,0.5,0.475,0.45,0.425,0.40119,0.37955,0.35978,0.34167,0.325,0.30962,0.29537,0.28214,0.26983,0.25833
Tailoring Catalyst Morphology towards High Performance for Low Pt Loaded PEMFC Cathodes,Gregor S. Harzer,Germany,Technical University of Munich,2018,Pt/KBIW,100,0,0,0,0,0,0,0,0,0,0,0,0,0,0,0,0,0,0,0,19.6,0.5,0,0,0,0,0,0,0,0,80,2.2,0.9,TKK,,930,25,0,none,7,250,0.5,1,0,70,336,0.48,,,,0.65,5,0.064,,20,Asahi Kasei,15,155,3,,100,1,80,,,,,0,0,0.17,,0.21,471.1,0.86,0.75,0.71,0.68,0.665,0.63,0.601,0.573,0.545,0.498,0.44,0.375,0.3,0.23098,0.17215,0.1214,0.07719,0.03831,0.01,0.01,0.01,0.01,0.01,0.01,0.01,0.01,0.01,0.01,0.01,0.01,0.01
Tailoring Catalyst Morphology towards High Performance for Low Pt Loaded PEMFC Cathodes,Gregor S. Harzer,Germany,Technical University of Munich,2018,Pt/KBTKK,100,0,0,0,0,0,0,0,0,0,0,0,0,0,0,0,0,0,0,0,19.3,0.1,0,0,0,0,0,0,0,0,80,2.4,0.7,TKK,,930,120,120,ethylene glycol,7,25,0,0,0,75,982,1.309333333,,,,0.65,5,0.063,,20,Asahi Kasei,15,155,3,,100,1,80,,,,,0,0,0.17,,1,1145.64,0.93,0.8,0.77,0.75,0.735,0.72,0.705,0.69,0.68,0.665,0.65,0.64,0.625,0.61,0.6,0.58,0.565,0.548,0.525,0.505,0.49,0.47556,0.46216,0.44968,0.43805,0.42717,0.41697,0.40739,0.39839,0.38989,0.38188
Tailoring Catalyst Morphology towards High Performance for Low Pt Loaded PEMFC Cathodes,Gregor S. Harzer,Germany,Technical University of Munich,2018,Pt/KBTKK,100,0,0,0,0,0,0,0,0,0,0,0,0,0,0,0,0,0,0,0,19.3,0.1,0,0,0,0,0,0,0,0,80,2.4,0.7,TKK,,930,120,120,ethylene glycol,7,25,0,0,0,75,982,1.309333333,,,,0.65,5,0.063,,20,Asahi Kasei,15,155,3,,100,1,80,,,,,0,0,0.17,,0.21,511.5,0.93,0.775,0.738,0.71,0.685,0.66,0.63,0.61,0.58,0.55,0.51,0.465,0.405,0.34931,0.3011,0.25894,0.22177,0.18875,0.15923,0.13266,0.10864,0.08682,0.0669,0.04864,0.03185,0.01636,0.01,0.01,0.01,0.01,0.01
The effect of carbon supports on the performance of platinum carbon nanotubes for proton exchange membrane fuel cells,Yu-Chun Chiang,taiwan,Yuan Ze University,2014,Pt/cCNT,100,0,0,0,0,0,0,0,0,0,0,0,0,0,0,0,0,0,0,0,20.84,0,0,0,0,0,0,0,0,0,79.16,3.98,1.23,CNTs,40,120,60,60,sodium formate,7,800,2,0,1,59.5,225,0.378151261,,,,0.333,5,0.5,1,20,nafion 212,50,,,,100,0,80,,,,,0,0,0,,1,660,1,0.79,0.74,0.71,0.675,0.645,0.615,0.598,0.57,0.545,0.53,0.515,0.505,0.5,0.47,0.44,0.402,0.38,0.35,0.32,0.3,0.28086,0.26328,0.2471,0.23214,0.21827,0.20539,0.19338,0.18216,0.17166,0.1618
The effect of carbon supports on the performance of platinum carbon nanotubes for proton exchange membrane fuel cells,Yu-Chun Chiang,taiwan,Yuan Ze University,2014,Pt/cCN,100,0,0,0,0,0,0,0,0,0,0,0,0,0,0,0,0,0,0,0,22.27,1.8,0,0,0,0,0,0,0,0,76,2.91,1.18,CNTs,40,120,60,60,sodium formate,7,800,2,0,1,40.4,225,0.556930693,,,,0.333,5,0.5,1,20,nafion 212,50,,,,100,0,80,,,,,0,0,0,,1,435.5,0.95,0.755,0.69,0.64,0.61,0.565,0.535,0.515,0.47,0.42,0.4,0.375,0.36,0.335,0.3,0.26695,0.23741,0.21083,0.18679,0.16495,0.14501,0.12675,0.10995,0.09445,0.0801,0.06678,0.05438,0.04281,0.03198,0.02184,0.01231
The effect of carbon supports on the performance of platinum carbon nanotubes for proton exchange membrane fuel cells,Yu-Chun Chiang,taiwan,Yuan Ze University,2014,Pt/nCNT,100,0,0,0,0,0,0,0,0,0,0,0,0,0,0,0,0,0,0,0,28.74,0,0,0,0,0,0,0,0,0,71.26,4.4,1.57,CNTs,40,120,60,60,sodium formate,7,800,2,0,1,48.4,225,0.464876033,,,,0.333,5,0.5,1,20,nafion 212,50,,,,100,0,80,,,,,0,0,0,,1,577.5,0.98,0.8,0.76,0.73,0.698,0.665,0.63,0.6,0.57,0.54,0.51,0.485,0.46,0.43,0.405,0.385,0.35,0.3,0.2533,0.21239,0.17625,0.1441,0.1153,0.08936,0.06588,0.04452,0.02501,0.01,0.01,0.01,0.01
Annealing Behaviour of Pt and PtNi Nanowires for Proton Exchange Membrane Fuel Cells,shangfeng du,UK,University of Birmingham,2018,I Pt/C TKK,100,0,0,0,0,0,0,0,0,0,0,0,0,0,0,0,0,0,0,0,60,0,0,0,0,0,0,0,0,0,40,4.4,,XC-72R,30,230,198,1.6,ethylene glycol,10,25,0,0,0,85.7,250,0.291715286,,,,,16,0.4,0.4,20,nafion 212,50,135,2,4.9,30,1,80,195,225,1.3,1.5,195,225,0,,0.21,440,0.93,0.84,0.8,0.765,0.735,0.703,0.675,0.62,0.55,0.455,0.36,0.27344,0.201,0.13948,0.08659,0.04064,0.01,0.01,0.01,0.01,0.01,0.01,0.01,0.01,0.01,0.01,0.01,0.01,0.01,0.01,0.01
Annealing Behaviour of Pt and PtNi Nanowires for Proton Exchange Membrane Fuel Cells,shangfeng du,UK,University of Birmingham,2018,II Pt NWs/C,100,0,0,0,0,0,0,0,0,0,0,0,0,0,0,0,0,0,0,0,60,0,0,0,0,0,0,0,0,0,40,4.4,,XC-72R,30,230,25,4320,NaBH4,7,25,0,0,0,13.1,70,0.534351145,,,,,16,0.4,0.4,20,nafion 212,50,135,2,4.9,30,1,80,195,225,1.3,1.5,195,225,0,,0.21,421.4,0.93,0.84,0.8,0.765,0.735,0.703,0.675,0.602,0.525,0.412,0.30986,0.22562,0.15497,0.09485,0.04308,0.01,0.01,0.01,0.01,0.01,0.01,0.01,0.01,0.01,0.01,0.01,0.01,0.01,0.01,0.01,0.01
Annealing Behaviour of Pt and PtNi Nanowires for Proton Exchange Membrane Fuel Cells,shangfeng du,UK,University of Birmingham,2018,III Pt NWs/C (150 ?C),100,0,0,0,0,0,0,0,0,0,0,0,0,0,0,0,0,0,0,0,60,0,0,0,0,0,0,0,0,0,40,4.4,,XC-72R,30,230,25,4320,NaBH4,7,150,24,1,0,8.1,66,0.814814815,,,,,16,0.4,0.4,20,nafion 212,50,135,2,4.9,30,1,80,195,225,1.3,1.5,195,225,0,,0.21,428.3,0.93,0.84,0.8,0.765,0.735,0.703,0.675,0.602,0.525,0.475,0.4283,0.38739,0.35125,0.3191,0.2903,0.26436,0.24088,0.21952,0.20001,0.18211,0.16563,0.15042,0.13632,0.12323,0.11104,0.09965,0.08863,0.07831,0.06862,0.05951,0.05092
Annealing Behaviour of Pt and PtNi Nanowires for Proton Exchange Membrane Fuel Cells,shangfeng du,UK,University of Birmingham,2018,IV Pt NWs/C (250 ?C),100,0,0,0,0,0,0,0,0,0,0,0,0,0,0,0,0,0,0,0,60,0,0,0,0,0,0,0,0,0,40,4.4,,XC-72R,30,230,25,4320,NaBH4,7,250,24,1,0,7.6,43,0.565789474,,,,,16,0.4,0.4,20,nafion 212,50,135,2,4.9,30,1,80,195,225,1.3,1.5,195,225,0,,0.21,395.5,0.93,0.81,0.77,0.74,0.702,0.675,0.635,0.565,0.498,0.41,0.35,0.29431,0.2461,0.20394,0.16677,0.13375,0.10423,0.07766,0.05364,0.03182,0.01097,0.01,0.01,0.01,0.01,0.01,0.01,0.01,0.01,0.01,0.01
