Repository: amirnarimani81/Machine-Learning-Driven-PEMFC-Performance-Prediction-Optimization-Degradation-Modeling

## Overview

Designing high-performance **Membrane Electrode Assemblies (MEAs)** for 
**Proton Exchange Membrane Fuel Cells (PEMFCs)** traditionally relies on expensive and 
time-consuming experimental trial-and-error.

The objective is to replace traditional trial-and-error experimental approaches with
data-driven models capable of:

- Predicting fuel cell performance metrics such as maximum power density (MPD).
- Identifying critical catalyst and MEA design parameters.
- Understanding relationships between material properties and electrochemical performance.
- Supporting accelerated catalyst and MEA development.

File: 2.Ensemble-Machine-Learning--for-MEA-PEMF/database.csv (part 6 of 12)
ticle variance,carbon substrate type,carbon particle diameter(nm),support BET surface area(m2/g),Reduction Temperature,Reduction Time/min,Reducing agent( chemical name in english),pH,Annealing Temperature,Annealing Time/h,Atomosphere h2,Atomosphere inert,ECSA m2/g,Mass Activity mA mg-1,Specific Activity mA cm-2,Half wave potential £¨V vsRHE£©,Onset Potential £¨V vsRHE£©,Reduce in MA/ mA mg-1,I/C Ratio(ionomer/catalyst),Area cm2,Cathodic Loading Amount mgPt cm-2,Anodic Platinum Loading Amount mgPt cm-2,Anodic catalyst type x wt% Pt/C,Membrane,membrane thickness,Hot Press Temperature,Hot Press Time min,Hot Press Pressure Mpa,Humidity %,GDE for 1,celltemp©,Flowing rate of H2 ml min-1,flowing rate of cathode gas(O2/air),stoichiometry/anode,stoichiometry/cathode,stoich to flow anode,stoich to flow cathode,Back Pressure Mpa,"Current decay at 0.6V(ma,cm2)",Cathode gas oxygen ratio,Maximum Power Density mW cm-2,Open Circuit Voltage V,Voltage 100mA cm0,Voltage 200mA cm0,Voltage 300mA cm0,Voltage 400mA cm0,Voltage 500mA cm0,Voltage 600mA cm0,Voltage 700mA cm0,Voltage 800mA cm0,Voltage 900mA cm0,Voltage 1000mA cm0,Voltage 1100mA cm0,Voltage 1200mA cm0,Voltage 1300mA cm0,Voltage 1400mA cm0,Voltage 1500mA cm0,Voltage 1600mA cm0,Voltage 1700mA cm0,Voltage 1800mA cm0,Voltage 1900mA cm0,Voltage 2000mA cm0,Voltage 2100mA cm0,Voltage 2200mA cm0,Voltage 2300mA cm0,Voltage 2400mA cm0,Voltage 2500mA cm0,Voltage 2600mA cm0,Voltage 2700mA cm0,Voltage 2800mA cm0,Voltage 2900mA cm0,Voltage 3000mA cm0
Annealing Behaviour of Pt and PtNi Nanowires for Proton Exchange Membrane Fuel Cells,shangfeng du,UK,University of Birmingham,2018,V PtNWs/C (350 ?C),100,0,0,0,0,0,0,0,0,0,0,0,0,0,0,0,0,0,0,0,61,0,0,0,0,0,0,0,0,0,39,4.4,,XC-72R,30,230,25,4320,NaBH4,7,350,24,1,0,6.1,59,0.967213115,,,,,16,0.4,0.4,20,nafion 212,50,135,2,4.9,30,1,80,195,225,1.3,1.5,195,225,0,,0.21,456,0.93,0.84,0.8,0.765,0.735,0.703,0.675,0.62,0.57,0.502,0.445,0.392,0.34596,0.30558,0.26988,0.2381,0.20962,0.18396,0.16071,0.13955,0.12021,0.10247,0.08613,0.07104,0.05705,0.04406,0.03195,0.02025,0.01,1.00E-02,0.01
Annealing Behaviour of Pt and PtNi Nanowires for Proton Exchange Membrane Fuel Cells,shangfeng du,UK,University of Birmingham,2018,VI PtNi NWs/C,75,0,0,0,0,25,0,0,0,0,0,0,0,0,0,0,0,0,0,0,56.6,0,0,0,0,0,0,0,0,0,43.4,4.4,,XC-72R,30,230,25,60,NaBH4,12,25,0,0,0,8,62,0.775,,,,,16,0.4,0.4,20,nafion 212,50,135,2,4.9,30,1,80,195,225,1.3,1.5,195,225,0,,0.21,248,0.93,0.825,0.79,0.705,0.62,0.43,0.185,0.01,0.01,0.01,0.01,0.01,0.01,0.01,0.01,0.01,0.01,0.01,0.01,0.01,0.01,0.01,0.01,0.01,0.01,0.01,0.01,0.01,0.01,0.01,0.01
Annealing Behaviour of Pt and PtNi Nanowires for Proton Exchange Membrane Fuel Cells,shangfeng du,UK,University of Birmingham,2018,VII PtNI NWs/C (150 ?C),75,0,0,0,0,25,0,0,0,0,0,0,0,0,0,0,0,0,0,0,56.6,0,0,0,0,0,0,0,0,0,43.4,4.4,,XC-72R,30,230,25,60,NaBH4,12,150,24,1,0,11.1,125,1.126126126,,,,,16,0.4,0.4,20,nafion 212,50,135,2,4.9,30,1,80,195,225,1.3,1.5,195,225,0,,0.21,220,0.93,0.8,0.745,0.675,0.55,0.43,0.3,0.18331,0.08828,0.01,0.01,0.01,0.01,0.01,0.01,0.01,0.01,0.01,0.01,0.01,0.01,0.01,0.01,0.01,0.01,0.01,0.01,0.01,0.01,0.01,0.01
Annealing Behaviour of Pt and PtNi Nanowires for Proton Exchange Membrane Fuel Cells,shangfeng du,UK,University of Birmingham,2018,VIII PtNi NWs/C (250 ?C),75,0,0,0,0,25,0,0,0,0,0,0,0,0,0,0,0,0,0,0,56.6,0,0,0,0,0,0,0,0,0,43.4,4.4,,XC-72R,30,230,25,60,NaBH4,12,250,24,1,0,9.3,83,0.892473118,,,,,16,0.4,0.4,20,nafion 212,50,135,2,4.9,30,1,80,195,225,1.3,1.5,195,225,0,,0.21,208,0.93,0.785,0.7,0.62,0.52,0.4,0.29,0.19044,0.10815,0.03898,0.01,0.01,0.01,0.01,0.01,0.01,0.01,0.01,0.01,0.01,0.01,0.01,0.01,0.01,0.01,0.01,0.01,0.01,0.01,0.01,0.01
Annealing Behaviour of Pt and PtNi Nanowires for Proton Exchange Membrane Fuel Cells,shangfeng du,UK,University of Birmingham,2018,IX PtNi NWs/C (350 ?C),75,0,0,0,0,25,0,0,0,0,0,0,0,0,0,0,0,0,0,0,55,0,0,0,0,0,0,0,0,0,45,4.4,,XC-72R,30,230,25,60,NaBH4,12,350,24,1,0,4.8,41,0.854166667,,,,,16,0.4,0.4,20,nafion 212,50,135,2,4.9,30,1,80,195,225,1.3,1.5,195,225,0,,0.21,188,0.93,0.79,0.71,0.61,0.47,0.175,0.01,0.01,0.01,0.01,0.01,0.01,0.01,0.01,0.01,0.01,0.01,0.01,0.01,0.01,0.01,0.01,0.01,0.01,0.01,0.01,0.01,0.01,0.01,0.01,0.01
Annealing Behaviour of Pt and PtNi Nanowires for Proton Exchange Membrane Fuel Cells,shangfeng du,UK,University of Birmingham,2018,"X PtNi NWs/C (150 ?C, 72 h)",75,0,0,0,0,25,0,0,0,0,0,0,0,0,0,0,0,0,0,0,56.6,0,0,0,0,0,0,0,0,0,43.4,4.4,,XC-72R,30,230,25,60,NaBH4,12,150,72,1,0,4.2,67,1.595238095,,,,,16,0.4,0.4,20,nafion 212,50,135,2,4.9,30,1,80,195,225,1.3,1.5,195,225,0,,0.21,192,0.95,0.8,0.725,0.64,0.46,0.30129,0.17616,0.07497,0.01,0.01,0.01,0.01,0.01,0.01,0.01,0.01,0.01,0.01,0.01,0.01,0.01,0.01,0.01,0.01,0.01,0.01,0.01,0.01,0.01,0.01,0.01
Dataset of standard tests of Nafion 112 membrane and Membrane Electrode Assembly (MEA) activation tests of Proton Exchange Membrane (PEM) fuel cell,kasra askari,Iran,university of tehran,2020,Pt/C,100,0,0,0,0,0,0,0,0,0,0,0,0,0,0,0,0,0,0,0,20,0,0,0,0,0,0,0,0,0,80,3.1,,XC-72R,30,230,198,1.6,ethylene glycol,10,25,0,0,0,55,225,0.409090909,0.89,,,0.25,,0.39,0.39,20,nafion 112,50,,,,50,1,60,,,,,0,0,0.03,,1,301,0.975,0.755,0.7,0.65,0.6,0.547,0.49,0.43,0.375,0.303,0.24,0.175,0.11485,0.06305,0.01798,0.01,0.01,0.01,0.01,0.01,0.01,0.01,0.01,0.01,0.01,0.01,0.01,0.01,0.01,0.01,0.01
Dataset of standard tests of Nafion 112 membrane and Membrane Electrode Assembly (MEA) activation tests of Proton Exchange Membrane (PEM) fuel cell,kasra askari,Iran,university of tehran,2020,Pt/C,100,0,0,0,0,0,0,0,0,0,0,0,0,0,0,0,0,0,0,0,20,0,0,0,0,0,0,0,0,0,80,3.1,,XC-72R,30,230,198,1.6,ethylene glycol,10,25,0,0,0,55,225,0.409090909,0.89,,,0.33,,0.39,0.39,20,nafion 112,50,,,,50,1,60,,,,,0,0,0.03,,1,287,1,0.75,0.652,0.59,0.548,0.505,0.46,0.41,0.355,0.3,0.225,0.15598,0.09715,0.0464,0.01,0.01,0.01,0.01,0.01,0.01,0.01,0.01,0.01,0.01,0.01,0.01,0.01,0.01,0.01,0.01,0.01
Dataset of standard tests of Nafion 112 membrane and Membrane Electrode Assembly (MEA) activation tests of Proton Exchange Membrane (PEM) fuel cell,kasra askari,Iran,university of tehran,2020,Pt/C,100,0,0,0,0,0,0,0,0,0,0,0,0,0,0,0,0,0,0,0,20,0,0,0,0,0,0,0,0,0,80,3.1,,XC-72R,30,230,198,1.6,ethylene glycol,10,25,0,0,0,55,225,0.409090909,0.89,,,0.25,,0.39,0.39,20,nafion 112,50,,,,50,1,60,,,,,0,0,0.103,,1,360,0.98,0.775,0.725,0.68,0.63,0.58,0.54,0.495,0.45,0.4,0.35,0.295,0.24,0.175,0.11485,0.06305,0.01798,0.01,0.01,0.01,0.01,0.01,0.01,0.01,0.01,0.01,0.01,0.01,0.01,0.01,0.01
Dataset of standard tests of Nafion 112 membrane and Membrane Electrode Assembly (MEA) activation tests of Proton Exchange Membrane (PEM) fuel cell,kasra askari,Iran,university of tehran,2020,Pt/C,100,0,0,0,0,0,0,0,0,0,0,0,0,0,0,0,0,0,0,0,20,0,0,0,0,0,0,0,0,0,80,3.1,,XC-72R,30,230,198,1.6,ethylene glycol,10,25,0,0,0,55,225,0.409090909,0.89,,,0.33,,0.39,0.39,20,nafion 112,50,,,,50,1,60,,,,,0,0,0.103,,1,313.6,1,0.775,0.715,0.66,0.61,0.553,0.5,0.448,0.39,0.325,0.252,0.18475,0.12731,0.07768,0.03438,0.01,0.01,0.01,0.01,0.01,0.01,0.01,0.01,0.01,0.01,0.01,0.01,0.01,0.01,0.01,0.01
Dataset of standard tests of Nafion 112 membrane and Membrane Electrode Assembly (MEA) activation tests of Proton Exchange Membrane (PEM) fuel cell,kasra askari,Iran,university of tehran,2020,Pt/C,100,0,0,0,0,0,0,0,0,0,0,0,0,0,0,0,0,0,0,0,20,0,0,0,0,0,0,0,0,0,80,3.1,,XC-72R,30,230,198,1.6,ethylene glycol,10,25,0,0,0,55,225,0.409090909,0.89,,,0.25,,0.39,0.39,20,nafion 112,50,,,,50,1,60,,,,,0,0,0.206,,1,480,1,0.72,0.665,0.64,0.632,0.62,0.605,0.585,0.56,0.53,0.48,0.435,0.38,0.325,0.27,0.21,0.15431,0.1061,0.06394,0.02677,0.01,0.01,0.01,0.01,0.01,0.01,0.01,0.01,0.01,0.01,0.01
Dataset of standard tests of Nafion 112 membrane and Membrane Electrode Assembly (MEA) activation tests of Proton Exchange Membrane (PEM) fuel cell,kasra askari,Iran,university of tehran,2020,Pt/C,100,0,0,0,0,0,0,0,0,0,0,0,0,0,0,0,0,0,0,0,20,0,0,0,0,0,0,0,0,0,80,3.1,,XC-72R,30,230,198,1.6,ethylene glycol,10,25,0,0,0,55,225,0.409090909,0.89,,,0.33,,0.39,0.39,20,nafion 112,50,,,,50,1,60,,,,,0,0,0.206,,1,376,1,0.82,0.747,0.698,0.65,0.602,0.56,0.515,0.47,0.41,0.35,0.275,0.20598,0.14715,0.0964,0.05219,0.01331,0.01,0.01,0.01,0.01,0.01,0.01,0.01,0.01,0.01,0.01,0.01,0.01,0.01,0.01
Dataset of standard tests of Nafion 112 membrane and Membrane Electrode Assembly (MEA) activation tests of Proton Exchange Membrane (PEM) fuel cell,kasra askari,Iran,university of tehran,2020,Pt/C,100,0,0,0,0,0,0,0,0,0,0,0,0,0,0,0,0,0,0,0,20,0,0,0,0,0,0,0,0,0,80,3.1,,XC-72R,30,230,198,1.6,ethylene glycol,10,25,0,0,0,55,225,0.409090909,0.89,,,0.4285,,0.39,0.39,20,nafion 112,50,,,,30,1,60,,,,,0,0,0.03,,1,777,0.965,0.865,0.77,0.735,0.705,0.68,0.655,0.635,0.62,0.598,0.575,0.555,0.535,0.522,0.5,0.48,0.46,0.445,0.425,0.405,0.385,0.37,0.348,0.322,0.3,0.275,0.25119,0.22955,0.20978,0.19167,0.175
Dataset of standard tests of Nafion 112 membrane and Membrane Electrode Assembly (MEA) activation tests of Proton Exchange Membrane (PEM) fuel cell,kasra askari,Iran,university of tehran,2020,Pt/C,100,0,0,0,0,0,0,0,0,0,0,0,0,0,0,0,0,0,0,0,20,0,0,0,0,0,0,0,0,0,80,3.1,,XC-72R,30,230,198,1.6,ethylene glycol,10,25,0,0,0,55,225,0.409090909,0.89,,,0.4285,,0.39,0.39,20,nafion 112,50,,,,30,1,60,,,,,0,0,0.103,,1,928.4,0.98,0.877,0.8,0.77,0.747,0.722,0.702,0.668,0.665,0.647,0.625,0.61,0.59,0.575,0.553,0.54,0.522,0.505,0.49,0.473,0.455,0.44,0.422,0.401,0.385,0.37,0.348,0.324,0.3,0.278,0.25
Dataset of standard tests of Nafion 112 membrane and Membrane Electrode Assembly (MEA) activation tests of Proton Exchange Membrane (PEM) fuel cell,kasra askari,Iran,university of tehran,2020,Pt/C,100,0,0,0,0,0,0,0,0,0,0,0,0,0,0,0,0,0,0,0,20,0,0,0,0,0,0,0,0,0,80,3.1,,XC-72R,30,230,198,1.6,ethylene glycol,10,25,0,0,0,55,225,0.409090909,0.89,,,0.4285,,0.39,0.39,20,nafion 112,50,,,,30,1,60,,,,,0,0,0.206,,1,966,0.98,0.877,0.805,0.775,0.75,0.725,0.71,0.69,0.673,0.653,0.635,0.622,0.602,0.58,0.573,0.555,0.535,0.525,0.501,0.49,0.473,0.45,0.435,0.42,0.4,0.38,0.363,0.34,0.32,0.295,0.273
Dataset of standard tests of Nafion 112 membrane and Membrane Electrode Assembly (MEA) activation tests of Proton Exchange Membrane (PEM) fuel cell,kasra askari,Iran,university of tehran,2020,Pt/C,100,0,0,0,0,0,0,0,0,0,0,0,0,0,0,0,0,0,0,0,20,0,0,0,0,0,0,0,0,0,80,3.1,,XC-72R,30,230,198,1.6,ethylene glycol,10,25,0,0,0,55,225,0.409090909,0.89,,,0.4285,,0.39,0.39,20,nafion 112,50,,,,50,1,60,,,,,0,0,0.03,,1,966,0.98,0.877,0.805,0.775,0.75,0.725,0.71,0.69,0.673,0.653,0.635,0.622,0.602,0.58,0.573,0.555,0.535,0.525,0.501,0.49,0.473,0.45,0.435,0.42,0.4,0.38,0.363,0.34,0.32,0.295,0.273
Dataset of standard tests of Nafion 112 membrane and Membrane Electrode Assembly (MEA) activation tests of Proton Exchange Membrane (PEM) fuel cell,kasra askari,Iran,university of tehran,2020,Pt/C,100,0,0,0,0,0,0,0,0,0,0,0,0,0,0,0,0,0,0,0,20,0,0,0,0,0,0,0,0,0,80,3.1,,XC-72R,30,230,198,1.6,ethylene glycol,10,25,0,0,0,55,225,0.409090909,0.89,,,0.4285,,0.39,0.39,20,nafion 112,50,,,,50,1,60,,,,,0,0,0.103,,1,975.2,0.984,0.881,0.809,0.779,0.754,0.729,0.714,0.694,0.677,0.657,0.639,0.626,0.606,0.584,0.577,0.559,0.539,0.529,0.505,0.494,0.477,0.454,0.439,0.424,0.404,0.384,0.367,0.344,0.324,0.299,0.277
Dataset of standard tests of Nafion 112 membrane and Membrane Electrode Assembly (MEA) activation tests of Proton Exchange Membrane (PEM) fuel cell,kasra askari,Iran,university of tehran,2020,Pt/C,100,0,0,0,0,0,0,0,0,0,0,0,0,0,0,0,0,0,0,0,20,0,0,0,0,0,0,0,0,0,80,3.1,,XC-72R,30,230,198,1.6,ethylene glycol,10,25,0,0,0,55,225,0.409090909,0.89,,,0.4285,,0.39,0.39,20,nafion 112,50,,,,50,1,60,,,,,0,0,0.206,,1,943.8,0.98,0.884,0.807,0.777,0.754,0.729,0.709,0.675,0.672,0.654,0.632,0.617,0.597,0.582,0.56,0.547,0.529,0.512,0.497,0.48,0.462,0.447,0.429,0.408,0.392,0.377,0.355,0.331,0.307,0.285,0.257
Dataset of standard tests of Nafion 112 membrane and Membrane Electrode Assembly (MEA) activation tests of Proton Exchange Membrane (PEM) fuel cell,kasra askari,Iran,university of tehran,2020,Pt/C,100,0,0,0,0,0,0,0,0,0,0,0,0,0,0,0,0,0,0,0,20,0,0,0,0,0,0,0,0,0,80,3.1,,XC-72R,30,230,198,1.6,ethylene glycol,10,25,0,0,0,55,225,0.409090909,0.89,,,0.4285,,0.39,0.39,20,nafion 112,50,,,,100,1,60,,,,,0,0,0.03,,1,975.2,0.983,0.881,0.809,0.779,0.754,0.729,0.714,0.694,0.677,0.657,0.639,0.626,0.606,0.584,0.577,0.559,0.539,0.529,0.505,0.494,0.477,0.454,0.439,0.424,0.404,0.384,0.367,0.344,0.324,0.299,0.277
Dataset of standard tests of Nafion 112 membrane and Membrane Electrode Assembly (MEA) activation tests of Proton Exchange Membrane (PEM) fuel cell,kasra askari,Iran,university of tehran,2020,Pt/C,100,0,0,0,0,0,0,0,0,0,0,0,0,0,0,0,0,0,0,0,20,0,0,0,0,0,0,0,0,0,80,3.1,,XC-72R,30,230,198,1.6,ethylene glycol,10,25,0,0,0,55,225,0.409090909,0.89,,,0.4285,,0.39,0.39,20,nafion 112,50,,,,100,1,60,,,,,0,0,0.103,,1,1042.5,0.982,0.88,0.81,0.775,0.758,0.735,0.72,0.7,0.677,0.67,0.65,0.63,0.62,0.6,0.585,0.573,0.555,0.54,0.525,0.51,0.495,0.475,0.465,0.448,0.427,0.417,0.397,0.375,0.36,0.34,0.32
Dataset of standard tests of Nafion 112 membrane and Membrane Electrode Assembly (MEA) activation tests of Proton Exchange Membrane (PEM) fuel cell,kasra askari,Iran,university of tehran,2020,Pt/C,100,0,0,0,0,0,0,0,0,0,0,0,0,0,0,0,0,0,0,0,20,0,0,0,0,0,0,0,0,0,80,3.1,,XC-72R,30,230,198,1.6,ethylene glycol,10,25,0,0,0,55,225,0.409090909,0.89,,,0.4285,,0.39,0.39,20,nafion 112,50,,,,100,1,60,,,,,0,0,0.206,,1,943.8,0.986,0.884,0.807,0.777,0.754,0.729,0.709,0.675,0.672,0.654,0.632,0.617,0.597,0.582,0.56,0.547,0.529,0.512,0.497,0.48,0.462,0.447,0.429,0.408,0.392,0.377,0.355,0.331,0.307,0.285,0.257
Colloid-imprinted carbon with superb nanostructure as an efficient cathode electrocatalyst support in proton exchange membrane fuel cell,Jong-Sung Yu,Korea,Korea University,2008,100,100,0,0,0,0,0,0,0,0,0,0,0,0,0,0,0,0,0,0,0,20,0,0,0,0,0,0,0,0,0,80,2.7,,home-made carbon,,,25,,NaBH4,7,25,0,0,0,78,225,0.288461538,,,,0.33,6.25,0.2,0.3,20,nafion 112,50,,,,100,1,60,,,,,0,0,0,,1,407,0.97,0.78,0.74,0.68,0.64,0.6,0.58,0.53,0.49,0.45,0.404,0.37,0.32,0.27,0.23,0.17,0.11431,0.0661,0.02394,0.01,0.01,0.01,0.01,0.01,0.01,0.01,0.01,0.01,0.01,0.01,0.01
Colloid-imprinted carbon with superb nanostructure as an efficient cathode electrocatalyst support in proton exchange membrane fuel cell,Jong-Sung Yu,Korea,Korea University,2008,100,100,0,0,0,0,0,0,0,0,0,0,0,0,0,0,0,0,0,0,0,20,0,0,0,0,0,0,0,0,0,80,2.7,,home-made carbon,,,25,,NaBH4,7,25,0,0,0,78,225,0.288461538,,,,0.33,6.25,0.2,0.3,20,nafion 112,50,,,,100,1,80,,,,,0,0,0,,1,528,0.98,0.78,0.74,0.7,0.66,0.64,0.605,0.575,0.55,0.52,0.5,0.47,0.44,0.405,0.37,0.33,0.29238,0.25898,0.22914,0.2023,0.17805,0.15602,0.13592,0.11751,0.10059,0.08497,0.07052,0.05711,0.04463,0.03299,0.0221
Mesoporous carbons as low temperature fuel cell platinum catalyst supports,C. Francia,Italy,Politecnico di Torino,2008,100,100,0,0,0,0,0,0,0,0,0,0,0,0,0,0,0,0,0,0,0,20,0,0,0,0,0,0,0,0,0,80,2,,home-made carbon,,,25,0,none,7,300,3,1,0,56.7,225,0.396825397,,,,0.5,5,0.25,0.25,40,Nafion 115,125,120,2,3.5,80,1,70,600,150,4,1,600,150,,,1,370,0.99,0.67,0.62,0.58,0.55,0.525,0.5,0.46,0.44,0.41,0.37,0.33,0.28,0.2333,0.19239,0.15625,0.1241,0.0953,0.06936,0.04588,0.02452,0.01,0.01,0.01,0.01,0.01,0.01,0.01,0.01,0.01,0.01
Modified Decal Method and Its Related Study of Microporous Layer in PEM Fuel Cells,Yung-Eun Sung,Korea,Seoul National University,2008,100,100,0,0,0,0,0,0,0,0,0,0,0,0,0,0,0,0,0,0,0,40,0,0,0,0,0,0,0,0,0,60,3.9,,XC-72R,30,230,198,1.6,ethylene glycol,10,25,0,0,0,61.7,217,0.351701783,,,,,5,0.15,0.15,40,nafion 112,50,130,2,25,100,1,70,,,,,0,0,0,,0.21,810,0.9,0.8,0.76,0.72,0.7,0.68,0.66,0.64,0.63,0.62,0.6,0.58,0.56,0.54,0.525,0.51,0.49,0.47,0.45,0.42,0.39,0.36,0.325,0.27,0.2188,0.17421,0.13503,0.10033,0.06939,0.04162,0.01657
In?uence of Equivalent Weight of Ionomer on Proton Conduction Behavior in Fuel Cell Catalyst Layers,JunliangZhang,China,Shanghai Jiao Tong University,2019,100,100,0,0,0,0,0,0,0,0,0,0,0,0,0,0,0,0,0,0,0,47,0,0,0,0,0,0,0,0,0,53,3.9,,XC-72R,30,230,198,1.6,ethylene glycol,10,25,0,0,0,61.7,217,0.351701783,,,,0.75,4,0.4,0.1,47,nafion 211,25,,,,100,0,,,,,,0,0,0,,0.21,1012,0.96,0.85,0.79,0.77,0.75,0.73,0.71,0.7,0.68,0.66,0.65,0.64,0.63,0.61,0.6,0.59,0.57,0.56,0.54,0.52,0.5,0.48,0.46,0.44,0.42,0.4,0.38,0.35,0.32,0.28,0.24238
Nano titanium oxide catalyst support for proton exchange membrane fuel cells,N. Rajalakshmi,India,Center for Fuel cell Technology (ARCI),2008,100,100,0,0,0,0,0,0,0,0,0,0,0,0,0,0,0,0,0,0,0,17.76,0,0,0,61.2,30.6,0,0,0,0,0,3.1,,oxide,,,25,,NaBH4,7,25,0,0,0,55,225,0.409090909,,,,,,0.5,0.25,17.76,nafion 1135,88,,,,100,1,60,165,300,1.1,2,165,300,0.1,,0.21,159,0.95,0.74,0.64,0.53,0.39,0.1,0.01,0.01,0.01,0.01,0.01,0.01,0.01,0.01,0.01,0.01,0.01,0.01,0.01,0.01,0.01,0.01,0.01,0.01,0.01,0.01,0.01,0.01,0.01,0.01,0.01
Preparation and performance evaluation of a Nafion-TiO2 composite membrane for PEMFCs,Shan Zhong-qiang,China,Tianjin University,2008,100,100,0,0,0,0,0,0,0,0,0,0,0,0,0,0,0,0,0,0,0,20,0,0,0,0,0,0,0,0,0,80,3.1,,XC-72R,30,230,198,1.6,ethylene glycol,10,25,0,0,0,55,225,0.409090909,,,,0.33,4,0.2,0.2,20,Nafion1135/TiO2,,140,1,0.3,0,1,70,,,,,0,0,0,,1,1161.33,0.97,0.83,0.79,0.76,0.74,0.725,0.71,0.69,0.675,0.66,0.64,0.625,0.605,0.585,0.575,0.55,0.54,0.525,0.51,0.49556,0.48216,0.46968,0.45805,0.44717,0.43697,0.42739,0.41839,0.40989,0.40188,0.39429,0.38711
Preparation and performance evaluation of a Nafion-TiO2 composite membrane for PEMFCs,Shan Zhong-qiang,China,Tianjin University,2008,100,100,0,0,0,0,0,0,0,0,0,0,0,0,0,0,0,0,0,0,0,20,0,0,0,0,0,0,0,0,0,80,3.1,,XC-72R,30,230,198,1.6,ethylene glycol,10,25,0,0,0,55,225,0.409090909,,,,0.33,4,0.2,0.2,20,Nafion112/TiO2,50,140,1,0.3,0,1,70,,,,,0,0,0,,1,1121.46,0.97,0.85,0.81,0.78,0.76,0.75,0.73,0.72,0.7,0.68,0.66,0.65,0.64,0.62,0.6,0.58,0.56,0.55,0.53,0.51086,0.49328,0.4771,0.46214,0.44827,0.43539,0.42338,0.41216,0.40166,0.3918,0.38254,0.37382
Preparation and performance evaluation of a Nafion-TiO2 composite membrane for PEMFCs,Shan Zhong-qiang,China,Tianjin University,2008,100,100,0,0,0,0,0,0,0,0,0,0,0,0,0,0,0,0,0,0,0,20,0,0,0,0,0,0,0,0,0,80,3.1,,XC-72R,30,230,198,1.6,ethylene glycol,10,25,0,0,0,55,225,0.409090909,,,,0.33,4,0.2,0.2,20,Nafion115/TiO2,125,140,1,0.3,0,1,70,,,,,0,0,0,,1,704,0.97,0.83,0.78,0.74,0.72,0.7,0.675,0.66,0.64,0.62,0.58,0.57,0.54,0.52,0.49,0.46,0.44,0.41,0.38,0.35156,0.32592,0.3027,0.28157,0.26225,0.24452,0.2282,0.21312,0.19915,0.18617,0.17407,0.16277
Effect of the deposition time on the electrocatalytic activity of Pt/C catalyst electrodes prepared by pulsed electrophoresis deposition method,Yeon-Tae Yu,Korea,National University,2013,100,100,0,0,0,0,0,0,0,0,0,0,0,0,0,0,0,0,0,0,0,1.703470032,0,0,0,0,0,0,0,0,0,98.29652997,3.1,,XC-72R,30,230,25,5,electro deposition,5,25,0,0,0,28.5,225,0.789473684,,,,0.068559411,5,0.081,0.3,40,nafion 115,125,130,0.5,6,100,1,70,150,225,1,1.5,150,225,0,,1,315,0.988,0.77,0.75,0.71,0.66,0.6,0.525,0.425,0.32,0.22476,0.14572,0.07907,0.0221,0.01,0.01,0.01,0.01,0.01,0.01,0.01,0.01,0.01,0.01,0.01,0.01,0.01,0.01,0.01,0.01,0.01,0.01
Effect of the deposition time on the electrocatalytic activity of Pt/C catalyst electrodes prepared by pulsed electrophoresis deposition method,Yeon-Tae Yu,Korea,National University,2013,100,100,0,0,0,0,0,0,0,0,0,0,0,0,0,0,0,0,0,0,0,4.064039409,0,0,0,0,0,0,0,0,0,95.93596059,3.1,,XC-72R,30,230,25,10,electro deposition,5,25,0,0,0,37.8,225,0.595238095,,,,0.066912972,5,0.198,0.3,40,nafion 115,125,130,0.5,6,100,1,70,150,225,1,1.5,150,225,0,,1,352,0.988,0.81,0.76,0.72,0.66,0.61,0.56,0.5,0.44,0.36,0.28657,0.22428,0.17077,0.12432,0.08361,0.04763,0.01562,0.01,0.01,0.01,0.01,0.01,0.01,0.01,0.01,0.01,0.01,0.01,0.01,0.01,0.01
Effect of the deposition time on the electrocatalytic activity of Pt/C catalyst electrodes prepared by pulsed electrophoresis deposition method,Yeon-Tae Yu,Korea,National University,2013,100,100,0,0,0,0,0,0,0,0,0,0,0,0,0,0,0,0,0,0,0,5.211924559,0,0,0,0,0,0,0,0,0,94.78807544,3.1,,XC-72R,30,230,25,15,electro deposition,5,25,0,0,0,27.3,225,0.824175824,,,,0.06611235,5,0.257,0.3,40,nafion 115,125,130,0.5,6,100,1,70,150,225,1,1.5,150,225,0,,1,306,0.988,0.775,0.74,0.71,0.66,0.6,0.51,0.375,0.25405,0.15591,0.01,0.01,0.01,0.01,0.01,0.01,0.01,0.01,0.01,0.01,0.01,0.01,0.01,0.01,0.01,0.01,0.01,0.01,0.01,0.01,0.01
Effect of the deposition time on the electrocatalytic activity of Pt/C catalyst electrodes prepared by pulsed electrophoresis deposition method,Yeon-Tae Yu,Korea,National University,2013,100,100,0,0,0,0,0,0,0,0,0,0,0,0,0,0,0,0,0,0,0,6.929510155,0,0,0,0,0,0,0,0,0,93.07048984,3.1,,XC-72R,30,230,25,20,electro deposition,5,25,0,0,0,23.6,225,0.953389831,,,,0.064914377,5,0.348,0.3,40,nafion 115,125,130,0.5,6,100,1,70,150,225,1,1.5,150,225,0,,1,315,0.988,0.8,0.76,0.73,0.66,0.61,0.525,0.425,0.33409,0.25833,0.19423,0.13929,0.09167,0.05,0.01324,0.01,0.01,0.01,0.01,0.01,0.01,0.01,0.01,0.01,0.01,0.01,0.01,0.01,0.01,0.01,0.01
Durability ofcarbon nanofiber (CNF) & carbon nanotube (CNT) as catalyst support for Proton Exchange Membrane Fuel Cells,Shuang Ma Andersen,Denmark,University of Southern Denmark,2013,100,100,0,0,0,0,0,0,0,0,0,0,0,0,0,0,0,0,0,0,0,20,0,0,0,0,0,0,0,0,0,80,2.5,,carbon nanofiber,150,,140,180,ethylene glycol,13,25,0,0,0,55,225,0.409090909,,,,0.67,2.25,0.5,0.5,20,nafion 212,50,,,,100,1,70,,,,,0,0,0,,0.21,200,0.9,0.7,0.625,0.55,0.475,0.4,0.3,0.2,0.10909,0.01,0.01,0.01,0.01,0.01,0.01,0.01,0.01,0.01,0.01,0.01,0.01,0.01,0.01,0.01,0.01,0.01,0.01,0.01,0.01,0.01,0.01
Durability ofcarbon nanofiber (CNF) & carbon nanotube (CNT) as catalyst support for Proton Exchange Membrane Fuel Cells,Shuang Ma Andersen,Denmark,University of Southern Denmark,2013,100,100,0,0,0,0,0,0,0,0,0,0,0,0,0,0,0,0,0,0,0,20,0,0,0,0,0,0,0,0,0,80,2.5,,carbon nanofiber,15,,140,180,ethylene glycol,13,25,0,0,0,55,225,0.409090909,,,,0.67,2.25,0.5,0.5,20,nafion 212,50,,,,100,1,70,,,,,0,0,0,,0.21,150,0.84,0.72,0.61,0.5,0.34,0.19797,0.08461,0.01,0.01,0.01,0.01,0.01,0.01,0.01,0.01,0.01,0.01,0.01,0.01,0.01,0.01,0.01,0.01,0.01,0.01,0.01,0.01,0.01,0.01,0.01,0.01
Pt-Au nanoparticles on graphene for oxygen reduction reaction: Stability and performance on proton exchange membrane fuel cell,R.M. Felix-Navarro,Mexico,"Centro de Graduados e Investigacion en Qu¨ªmica, Blvd. Alberto Limon Padilla S",2019,50,50,0,0,0,0,0,0,0,0,0,0,0,0,0,0,0,0,0,0,0,20,0,0,0,0,0,0,0,0,0,80,2.86,,graphene,,600,25,200,NaBH4,11.5,25,0,0,0,0.25,225,90,0.83,1.07,,1.4,9,0.5,0.5,20,nafion 212,50,130,,16.67,100,1,60,,,,,0,0,0.0689,,1,369,0.99,0.78,0.7,0.66,0.62,0.58,0.53,0.48,0.45,0.41,0.34,0.3,0.24,0.18,0.12,0.06431,0.0161,0.01,0.01,0.01,0.01,0.01,0.01,0.01,0.01,0.01,0.01,0.01,0.01,0.01,0.01
"Low platinum, high limiting current density of the PEMFC (proton exchange membrane fuel cell) based on multilayer cathode catalyst approach",Daouda Fofana,Canada,Universit¨¦ du Qu¨¦bec ¨¤ Trois-Rivi¨¨res,2013,100,100,0,0,0,0,0,0,0,0,0,0,0,0,0,0,0,0,0,0,0,9.09,0,0,0,0,0,0,0,0,0,90.91,3.1,,XC-72R,30,230,25,0,electro deposition,7,25,0,0,0,55,225,0.409090909,,,,0.3636,5,0.05,0.05,,nafion 212,50,130,,6.895,80,1,,,,,,0,0,0,,0.21,576,0.95,0.8,0.77,0.74,0.72,0.68,0.66,0.64,0.61,0.57,0.55,0.52,0.48,0.44,0.38,0.32431,0.2761,0.23394,0.19677,0.16375,0.13423,0.10766,0.08364,0.06182,0.0419,0.02364,0.01,0.01,0.01,0.01,0.01
Effect of ionomer content and relative humidity on polymer electrolyte membrane fuel cell (PEMFC) performance of membrane-electrode assemblies (MEAs) prepared by decal transfer method,Jong Hyun Jang,Korea,Korea Institute of Science and Technology,2010,100,100,0,0,0,0,0,0,0,0,0,0,0,0,0,0,0,0,0,0,0,45.6,0,0,0,0,0,0,0,0,0,54.4,3.9,,XC-72R,30,230,198,1.6,ethylene glycol,10,25,0,0,0,61.7,217,0.351701783,,,,0.1088,25,0.352,0.352,45.6,nafion 212,50,140,4,,25,0,65,225,300,1.5,2,225,300,0,,0.21,352.066,0.93,0.54,0.47,0.44,0.41156,0.38592,0.3627,0.34157,0.32225,0.30452,0.2882,0.27312,0.25915,0.24617,0.23407,0.22277,0.2122,0.20228,0.19296,0.18419,0.17567,0.16763,0.16003,0.15283,0.146,0.13951,0.13334,0.12747,0.12187,0.11653,0.11142
Effect of ionomer content and relative humidity on polymer electrolyte membrane fuel cell (PEMFC) performance of membrane-electrode assemblies (MEAs) prepared by decal transfer method,Jong Hyun Jang,Korea,Korea Institute of Science and Technology,2010,100,100,0,0,0,0,0,0,0,0,0,0,0,0,0,0,0,0,0,0,0,45.6,0,0,0,0,0,0,0,0,0,54.4,3.9,,XC-72R,30,230,198,1.6,ethylene glycol,10,25,0,0,0,61.7,217,0.351701783,,,,0.1088,25,0.352,0.352,45.6,nafion 212,50,140,4,,40,0,65,225,300,1.5,2,225,300,0,,0.21,287,0.93,0.71,0.65,0.61,0.56,0.52,0.46,0.41,0.35,0.29431,0.2461,0.20394,0.16677,0.13375,0.10423,0.07766,0.05364,0.03182,0.0119,0.01,0.01,0.01,0.01,0.01,0.01,0.01,0.01,0.01,0.01,0.01,0.01
Effect of ionomer content and relative humidity on polymer electrolyte membrane fuel cell (PEMFC) performance of membrane-electrode assemblies (MEAs) prepared by decal transfer method,Jong Hyun Jang,Korea,Korea Institute of Science and Technology,2010,100,100,0,0,0,0,0,0,0,0,0,0,0,0,0,0,0,0,0,0,0,45.6,0,0,0,0,0,0,0,0,0,54.4,3.9,,XC-72R,30,230,198,1.6,ethylene glycol,10,25,0,0,0,61.7,217,0.351701783,,,,0.1088,25,0.352,0.352,45.6,nafion 212,50,140,4,,70,0,65,225,300,1.5,2,225,300,0,,0.21,276,0.93,0.77,0.73,0.66,0.58,0.52,0.46,0.38,0.27,0.17044,0.08815,0.01898,0.01,0.01,0.01,0.01,0.01,0.01,0.01,0.01,0.01,0.01,0.01,0.01,0.01,0.01,0.01,0.01,0.01,0.01,0.01
Effect of ionomer content and relative humidity on polymer electrolyte membrane fuel cell (PEMFC) performance of membrane-electrode assemblies (MEAs) prepared by decal transfer method,Jong Hyun Jang,Korea,Korea Institute of Science and Technology,2010,100,100,0,0,0,0,0,0,0,0,0,0,0,0,0,0,0,0,0,0,0,45.6,0,0,0,0,0,0,0,0,0,54.4,3.9,,XC-72R,30,230,198,1.6,ethylene glycol,10,25,0,0,0,61.7,217,0.351701783,,,,0.1088,25,0.352,0.352,45.6,nafion 212,50,140,4,,95,0,65,225,300,1.5,2,225,300,0,,0.21,294,0.93,0.77,0.73,0.68,0.62,0.56,0.49,0.41,0.3,0.20044,0.11815,0.04898,0.01,0.01,0.01,0.01,0.01,0.01,0.01,0.01,0.01,0.01,0.01,0.01,0.01,0.01,0.01,0.01,0.01,0.01,0.01
Effect of ionomer content and relative humidity on polymer electrolyte membrane fuel cell (PEMFC) performance of membrane-electrode assemblies (MEAs) prepared by decal transfer method,Jong Hyun Jang,Korea,Korea Institute of Science and Technology,2010,100,100,0,0,0,0,0,0,0,0,0,0,0,0,0,0,0,0,0,0,0,45.6,0,0,0,0,0,0,0,0,0,54.4,3.9,,XC-72R,30,230,198,1.6,ethylene glycol,10,25,0,0,0,61.7,217,0.351701783,,,,0.25,25,0.415,0.415,45.6,nafion 212,50,140,4,,25,0,65,225,300,1.5,2,225,300,0,,0.21,280,0.98,0.65,0.62,0.57,0.54,0.5,0.45,0.4,0.35,0.28,0.23,0.1833,0.14239,0.10625,0.0741,0.0453,0.01936,0.01,0.01,0.01,0.01,0.01,0.01,0.01,0.01,0.01,0.01,0.01,0.01,0.01,0.01
Effect of ionomer content and relative humidity on polymer electrolyte membrane fuel cell (PEMFC) performance of membrane-electrode assemblies (MEAs) prepared by decal transfer method,Jong Hyun Jang,Korea,Korea Institute of Science and Technology,2010,100,100,0,0,0,0,0,0,0,0,0,0,0,0,0,0,0,0,0,0,0,45.6,0,0,0,0,0,0,0,0,0,54.4,3.9,,XC-72R,30,230,198,1.6,ethylene glycol,10,25,0,0,0,61.7,217,0.351701783,,,,0.25,25,0.415,0.415,45.6,nafion 212,50,140,4,,40,0,65,225,300,1.5,2,225,300,0,,0.21,328,0.98,0.75,0.69,0.64,0.6,0.55,0.51,0.46,0.41,0.34,0.26,0.18657,0.12428,0.07077,0.02432,0.01,0.01,0.01,0.01,0.01,0.01,0.01,0.01,0.01,0.01,0.01,0.01,0.01,0.01,0.01,0.01
Effect of ionomer content and relative humidity on polymer electrolyte membrane fuel cell (PEMFC) performance of membrane-electrode assemblies (MEAs) prepared by decal transfer method,Jong Hyun Jang,Korea,Korea Institute of Science and Technology,2010,100,100,0,0,0,0,0,0,0,0,0,0,0,0,0,0,0,0,0,0,0,45.6,0,0,0,0,0,0,0,0,0,54.4,3.9,,XC-72R,30,230,198,1.6,ethylene glycol,10,25,0,0,0,61.7,217,0.351701783,,,,0.25,25,0.415,0.415,45.6,nafion 212,50,140,4,,70,0,65,225,300,1.5,2,225,300,0,,0.21,376,0.98,0.79,0.72,0.67,0.64,0.6,0.56,0.52,0.47,0.4,0.33,0.2654,0.21007,0.16213,0.12021,0.08323,0.05037,0.02098,0.01,0.01,0.01,0.01,0.01,0.01,0.01,0.01,0.01,0.01,0.01,0.01,0.01
Effect of ionomer content and relative humidity on polymer electrolyte membrane fuel cell (PEMFC) performance of membrane-electrode assemblies (MEAs) prepared by decal transfer method,Jong Hyun Jang,Korea,Korea Institute of Science and Technology,2010,100,100,0,0,0,0,0,0,0,0,0,0,0,0,0,0,0,0,0,0,0,45.6,0,0,0,0,0,0,0,0,0,54.4,3.9,,XC-72R,30,230,198,1.6,ethylene glycol,10,25,0,0,0,61.7,217,0.351701783,,,,0.25,25,0.415,0.415,45.6,nafion 212,50,140,4,,95,0,65,225,300,1.5,2,225,300,0,,0.21,400,0.98,0.79,0.74,0.7,0.66,0.63,0.59,0.55,0.5,0.44,0.38,0.32431,0.2761,0.23394,0.19677,0.16375,0.13423,0.10766,0.08364,0.06182,0.0419,0.02364,0.01,0.01,0.01,0.01,0.01,0.01,0.01,0.01,0.01
Effect of ionomer content and relative humidity on polymer electrolyte membrane fuel cell (PEMFC) performance of membrane-electrode assemblies (MEAs) prepared by decal transfer method,Jong Hyun Jang,Korea,Korea Institute of Science and Technology,2010,100,100,0,0,0,0,0,0,0,0,0,0,0,0,0,0,0,0,0,0,0,45.6,0,0,0,0,0,0,0,0,0,54.4,3.9,,XC-72R,30,230,198,1.6,ethylene glycol,10,25,0,0,0,61.7,217,0.351701783,,,,0.6637,25,0.34,0.34,45.6,nafion 212,50,140,4,,70,0,65,225,300,1.5,2,225,300,0,,0.21,336,0.99,0.83,0.77,0.74,0.67,0.62,0.56,0.48,0.4,0.32,0.23,0.1478,0.07871,0.01982,0.01,0.01,0.01,0.01,0.01,0.01,0.01,0.01,0.01,0.01,0.01,0.01,0.01,0.01,0.01,0.01,0.01
Effect of ionomer content and relative humidity on polymer electrolyte membrane fuel cell (PEMFC) performance of membrane-electrode assemblies (MEAs) prepared by decal transfer method,Jong Hyun Jang,Korea,Korea Institute of Science and Technology,2010,100,100,0,0,0,0,0,0,0,0,0,0,0,0,0,0,0,0,0,0,0,45.6,0,0,0,0,0,0,0,0,0,54.4,3.9,,XC-72R,30,230,198,1.6,ethylene glycol,10,25,0,0,0,61.7,217,0.351701783,,,,0.6637,25,0.34,0.34,45.6,nafion 212,50,140,4,,95,0,65,225,300,1.5,2,225,300,0,,0.21,312,0.99,0.83,0.77,0.74,0.67,0.6,0.52,0.44,0.36,0.28657,0.22428,0.17077,0.12432,0.08361,0.04763,0.01562,0.01,0.01,0.01,0.01,0.01,0.01,0.01,0.01,0.01,0.01,0.01,0.01,0.01,0.01,0.01
Tailored Hollow Core/Mesoporous Shell Carbon Nanofibers as Highly Efficient and Durable Cathode Catalyst Supports for Polymer Electrolyte Fuel Cells,Biji Pullithadathil,india,PSG Institute of Advanced Studies,2019,100,100,0,0,0,0,0,0,0,0,0,0,0,0,0,0,0,0,0,0,0,19.82,0,0,0,0,0,0,0,0,0,80.18,2.5,,carbon nanofiber,,856,120,240,ethylene glycol,10,25,0,0,0,98.8,225,0.227732794,0.917,0.998,,,25,0.3,0.1,19.82,nafion 117,175,130,10,10,40,1,40,,,,,0,0,0.3,,1,420,1.016,0.8,0.73,0.7,0.65,0.62,0.57,0.53,0.5,0.46,0.42,0.35,0.2854,0.23007,0.18213,0.14021,0.10323,0.07037,0.04098,0.01454,0.01,0.01,0.01,0.01,0.01,0.01,0.01,0.01,0.01,0.01,0.01
Tailored Hollow Core/Mesoporous Shell Carbon Nanofibers as Highly Efficient and Durable Cathode Catalyst Supports for Polymer Electrolyte Fuel Cells,Biji Pullithadathil,india,PSG Institute of Advanced Studies,2019,100,100,0,0,0,0,0,0,0,0,0,0,0,0,0,0,0,0,0,0,0,18.93,0,0,0,0,0,0,0,0,0,81.07,3.1,,CNTs,,150,120,240,ethylene glycol,10,25,0,0,0,62.1,225,0.362318841,0.878,0.974,,,25,0.3,0.1,18.93,nafion 117,175,130,10,10,40,1,40,,,,,0,0,0.3,,1,301,0.979,0.74,0.67,0.62,0.58,0.53,0.5,0.43,0.36,0.26,0.16909,0.09333,0.02923,0.01,0.01,0.01,0.01,0.01,0.01,0.01,0.01,0.01,0.01,0.01,0.01,0.01,0.01,0.01,0.01,0.01,0.01
Tailored Hollow Core/Mesoporous Shell Carbon Nanofibers as Highly Efficient and Durable Cathode Catalyst Supports for Polymer Electrolyte Fuel Cells,Biji Pullithadathil,india,PSG Institute of Advanced Studies,2019,100,100,0,0,0,0,0,0,0,0,0,0,0,0,0,0,0,0,0,0,0,19.51,0,0,0,0,0,0,0,0,0,80.49,3.1,,XC-72R,30,230,120,240,ethylene glycol,10,25,0,0,0,48.9,225,0.460122699,0.831,0.935,,,25,0.3,0.1,19.51,nafion 117,175,130,10,10,40,1,40,,,,,0,0,0.3,,1,215,0.939,0.65,0.58,0.53,0.48,0.43,0.35,0.27657,0.21428,0.16077,0.11432,0.07361,0.03763,0.01,0.01,0.01,0.01,0.01,0.01,0.01,0.01,0.01,0.01,0.01,0.01,0.01,0.01,0.01,0.01,0.01,0.01
Development of highly-active and stable Pt/C catalyst for polymer electrolyte membrane fuel cells under simulated start-up/shut-down cycling,Branko N. Popov,United States,University of South Carolina,2016,100,100,0,0,0,0,0,0,0,0,0,0,0,0,0,0,0,0,0,0,0,30,0,0,0,0,0,0,0,0,0,70,3,,Ensaco 290G,,220,160,180,ethylene glycol,10,25,0,0,0,61.7,217,0.351701783,,,,,25,0.1,0.1,46.7,nafion 212,50,140,3,1.4,40,0,80,300,300,2,2,300,300,0.17,,0.21,1103.43,0.98,0.87,0.78,0.76,0.74,0.72,0.7,0.68,0.67,0.66,0.64,0.63,0.62,0.6,0.58,0.56,0.54,0.52086,0.50328,0.4871,0.47214,0.45827,0.44539,0.43338,0.42216,0.41166,0.4018,0.39254,0.38382,0.37559,0.36781
Development of highly-active and stable Pt/C catalyst for polymer electrolyte membrane fuel cells under simulated start-up/shut-down cycling,Branko N. Popov,United States,University of South Carolina,2016,100,100,0,0,0,0,0,0,0,0,0,0,0,0,0,0,0,0,0,0,0,30,0,0,0,0,0,0,0,0,0,70,2,,home-made carbon,,200,160,180,ethylene glycol,10,25,0,0,0,61.7,217,0.351701783,,,,,25,0.1,0.1,46.7,nafion 212,50,140,3,1.4,40,0,80,300,300,2,2,300,300,0.17,,0.21,1235.4,0.98,0.87,0.79,0.77,0.75,0.74,0.73,0.71,0.7,0.69,0.68,0.67,0.66,0.65,0.64,0.63,0.62,0.6,0.59,0.57,0.55,0.53086,0.51328,0.4971,0.48214,0.46827,0.45539,0.44338,0.43216,0.42166,0.4118
Development of highly-active and stable Pt/C catalyst for polymer electrolyte membrane fuel cells under simulated start-up/shut-down cycling,Branko N. Popov,United States,University of South Carolina,2016,100,100,0,0,0,0,0,0,0,0,0,0,0,0,0,0,0,0,0,0,0,28.2,0,0,0,0,0,0,0,0,0,71.8,1.5,,EC300,40,875,160,180,ethylene glycol,10,25,0,0,0,55,225,0.409090909,,,,,25,0.1,0.1,46.7,nafion 212,50,140,3,1.4,40,0,80,300,300,2,2,300,300,0.17,,0.21,728,0.99,0.87,0.77,0.75,0.72,0.7,0.68,0.66,0.64,0.61,0.59,0.57,0.55,0.53,0.52,0.48,0.45,0.42156,0.39592,0.3727,0.35157,0.33225,0.31452,0.2982,0.28312,0.26915,0.25617,0.24407,0.23277,0.2222,0.21228
Durability of a PEMFC Pt¨CCo cathode catalyst layer during voltage cycling tests under supersaturated humidity conditions,Shinsuke Ohyagi,Japan,New Energy Device Research Laboratory,2013,75:25:00,75,0,0,0,0,0,25,0,0,0,0,0,0,0,0,0,0,0,0,0,51.7,0,0,0,0,0,0,0,0,0,48.3,5,,home-made carbon,,,198,1.6,ethylene glycol,10,25,0,0,0,36,180,0.5,,,,,25,0.4,0.4,47,nafion 112,50,,,,100,0,75,,,,,0,0,,,1,245.854,1.02,0.87,0.73637,0.62903,0.54091,0.46729,0.40485,0.35122,0.30467,0.26388,0.22784,0.19577,0.16704,0.14116,0.11773,0.09642,0.07694,0.05908,0.04194,0.02614,0.01153,0.01,0.01,0.01,0.01,0.01,0.01,0.01,0.01,0.01,0.01
"Correlations between the catalytic layer composition, the relative humidity and the performance for PEMFC carbon aerogel based membrane electrode assemblies",Sandrine Berthon-Fabry,France,PERSEE e Centre proce¡äde¡äs,2014,100,100,0,0,0,0,0,0,0,0,0,0,0,0,0,0,0,0,0,0,0,40,0,0,0,0,0,0,0,0,0,60,3.9,,home-made carbon,,649,25,1440,NaBH4,7,350,1,1,0,61.7,217,0.351701783,,,,0.5,50,1,0.5,35,nafion 112,50,120,2,20,100,1,73,300,375,2,2.5,300,375,0.13,,0.21,344,0.9,0.78,0.73,0.67,0.63,0.56,0.52,0.47,0.43,0.37,0.33,0.27,0.18,0.0978,0.02871,0.01,0.01,0.01,0.01,0.01,0.01,0.01,0.01,0.01,0.01,0.01,0.01,0.01,0.01,0.01,0.01
Fabrication of microporous layer ¨C free hierarchical gas diffusion electrode as a low Pt-loading PEMFC cathode by direct growth of helical carbon nanofibers,Robin Sandstr¡§om,Sweden,Ume?a University,2018,100,100,0,0,0,0,0,0,0,0,0,0,0,0,0,0,0,0,0,0,0,35,0,0,0,0,0,0,0,0,0,65,4.8,,home-made carbon,,,25,0,none,7,550,1,1,0,11.1,217,1.954954955,,,,0.5,5,0.01,0.01,35,nafion 212,50,130,2,6,95,1,60,,,,,0,0,,,1,259,0.95,0.62,0.56,0.52,0.49,0.46,0.42,0.37,0.31,0.25431,0.2061,0.16394,0.12677,0.09375,0.06423,0.03766,0.01364,0.01,0.01,0.01,0.01,0.01,0.01,0.01,0.01,0.01,0.01,0.01,0.01,0.01,0.01
Development of graphene supported platinum nanoparticles for polymer electrolyte membrane fuel cells: Effect of support type and impregnationereduction methods,Selmiye Alkan Gu¡§rsel,Turkey,Sabanci University,2016,100,100,0,0,0,0,0,0,0,0,0,0,0,0,0,0,0,0,0,0,0,20,0,0,0,0,0,0,0,0,0,80,3,,XC-72R,30,230,150,720,ethylene glycol,10,25,0,0,0,69,225,0.326086957,,,,,25,0.25,0.25,,nafion 211,25,120,,0.5,100,1,60,225,300,1.5,2,225,300,,,1,214.272,0.96,0.65,0.56,0.48,0.425,0.38,0.33783,0.30065,0.26762,0.23808,0.21151,0.18749,0.16565,0.14573,0.12747,0.11067,0.09517,0.08083,0.06751,0.05512,0.04355,0.03273,0.02225,0.01243,0.01,0.01,0.01,0.01,0.01,0.01,0.01
Development of graphene supported platinum nanoparticles for polymer electrolyte membrane fuel cells: Effect of support type and impregnationereduction methods,Selmiye Alkan Gu¡§rsel,Turkey,Sabanci University,2016,100,100,0,0,0,0,0,0,0,0,0,0,0,0,0,0,0,0,0,0,0,20,0,0,0,0,0,0,0,0,0,80,2.8,,graphene,,600,150,720,ethylene glycol,10,25,0,0,0,71,225,0.316901408,,,,,25,0.25,0.25,,nafion 211,25,120,,0.5,100,1,60,225,300,1.5,2,225,300,,,1,120,0.96,0.68,0.54,0.4,0.27481,0.17358,0.09003,0.0199,0.01,0.01,0.01,0.01,0.01,0.01,0.01,0.01,0.01,0.01,0.01,0.01,0.01,0.01,0.01,0.01,0.01,0.01,0.01,0.01,0.01,0.01,0.01
Development of graphene supported platinum nanoparticles for polymer electrolyte membrane fuel cells: Effect of support type and impregnationereduction methods,Selmiye Alkan Gu¡§rsel,Turkey,Sabanci University,2016,100,100,0,0,0,0,0,0,0,0,0,0,0,0,0,0,0,0,0,0,0,20,0,0,0,0,0,0,0,0,0,80,1.9,,graphene,,600,150,720,ethylene glycol,10,25,0,0,0,138,225,0.163043478,,,,,25,0.25,0.25,,nafion 211,25,120,,0.5,100,1,60,225,300,1.5,2,225,300,,,1,320,0.96,0.8,0.725,0.66,0.6,0.55,0.5,0.45,0.4,0.3533,0.31239,0.27625,0.2441,0.2153,0.18936,0.16588,0.14452,0.12501,0.10711,0.09063,0.07542,0.06132,0.04823,0.03604,0.02465,0.01363,0.01,0.01,0.01,0.01,0.01
Ionomer content in the catalyst layer of polymer electrolyte membrane fuel cell (PEMFC): Effects on diffusion and performance,Ai Suzuki,Japan,Tohoku University,2011,100,100,0,0,0,0,0,0,0,0,0,0,0,0,0,0,0,0,0,0,0,20,0,0,0,0,0,0,0,0,0,80,3.1,,XC-72R,30,230,198,1.6,ethylene glycol,10,25,0,0,0,55,225,0.409090909,,,,0.5,,0.1,0.1,20,not-mentioned,,,,,70,1,70,,,,,0,0,0.1,,0.21,360,0.96,0.75,0.67,0.62,0.57,0.54,0.5,0.46,0.43,0.4,0.36,0.32,0.29,0.25,0.21238,0.17898,0.14914,0.1223,0.09805,0.07602,0.05592,0.03751,0.02059,0.01,0.01,0.01,0.01,0.01,0.01,0.01,0.01
Ionomer content in the catalyst layer of polymer electrolyte membrane fuel cell (PEMFC): Effects on diffusion and performance,Ai Suzuki,Japan,Tohoku University,2011,100,100,0,0,0,0,0,0,0,0,0,0,0,0,0,0,0,0,0,0,0,20,0,0,0,0,0,0,0,0,0,80,3.1,,XC-72R,30,230,198,1.6,ethylene glycol,10,25,0,0,0,55,225,0.409090909,,,,0.33,,0.1,0.1,20,not-mentioned,,,,,70,1,70,,,,,0,0,0.1,,0.21,292.5,0.96,0.75,0.64,0.56,0.53,0.49,0.44,0.4,0.36,0.325,0.28,0.24,0.2,0.15,0.1033,0.06239,0.02625,0.01,0.01,0.01,0.01,0.01,0.01,0.01,0.01,0.01,0.01,0.01,0.01,0.01,0.01
Ionomer content in the catalyst layer of polymer electrolyte membrane fuel cell (PEMFC): Effects on diffusion and performance,Ai Suzuki,Japan,Tohoku University,2011,100,100,0,0,0,0,0,0,0,0,0,0,0,0,0,0,0,0,0,0,0,20,0,0,0,0,0,0,0,0,0,80,3.1,,XC-72R,30,230,198,1.6,ethylene glycol,10,25,0,0,0,55,225,0.409090909,,,,1,,0.1,0.1,20,not-mentioned,,,,,70,1,70,,,,,0,0,0.1,,0.21,272,0.96,0.7,0.6,0.54,0.5,0.45,0.41,0.37,0.34,0.3,0.27,0.23,0.2,0.15,0.1033,0.06239,0.02625,0.01,0.01,0.01,0.01,0.01,0.01,0.01,0.01,0.01,0.01,0.01,0.01,0.01,0.01
Ionomer content in the catalyst layer of polymer electrolyte membrane fuel cell (PEMFC): Effects on diffusion and performance,Ai Suzuki,Japan,Tohoku University,2011,100,100,0,0,0,0,0,0,0,0,0,0,0,0,0,0,0,0,0,0,0,20,0,0,0,0,0,0,0,0,0,80,3.1,,XC-72R,30,230,198,1.6,ethylene glycol,10,25,0,0,0,55,225,0.409090909,,,,0.1628,,0.1,0.1,20,not-mentioned,,,,,70,1,70,,,,,0,0,0.1,,0.21,99,0.96,0.63,0.45,0.33,0.23,0.14,0.0578,0.01,0.01,0.01,0.01,0.01,0.01,0.01,0.01,0.01,0.01,0.01,0.01,0.01,0.01,0.01,0.01,0.01,0.01,0.01,0.01,0.01,0.01,0.01,0.01
Effect of blending carbon nanoparticles and nanotubes on the formation of porous structure and the performance of proton exchange membrane fuel cell catalyst layers,Takahiro Suzuki,Japan,Tokyo University of Science,2015,100,100,0,0,0,0,0,0,0,0,0,0,0,0,0,0,0,0,0,0,0,50,0,0,0,0,0,0,0,0,0,50,3.9,,CNTs,,120,198,1.6,ethylene glycol,10,25,0,0,0,61.7,214,0.346839546,,,,0.25,5,0.08,0.08,50,nafion 212,50,140,10,1.5,90,0,80,,,,,0,0,,,0.21,368,0.97,0.76,0.7,0.66,0.63,0.6,0.57,0.52,0.46,0.4,0.25,0.11637,0.01,0.01,0.01,0.01,0.01,0.01,0.01,0.01,0.01,0.01,0.01,0.01,0.01,0.01,0.01,0.01,0.01,0.01,0.01
Preparation of an octahedral PtNi/CNT catalyst and its application in high durability PEMFC cathodes,Cunman Zhang,China,Tongji University,2018,50:50:00,50,0,0,0,0,50,0,0,0,0,0,0,0,0,0,0,0,0,0,0,39.48,0,0,0,0,0,0,0,0,0,60.52,3.9,,CNTs,12.8,120,160,720,dimethylformamide,7,25,0,0,0,34.8,479,1.376436782,0.93,1.05,159,0.33,25,0.4,0.2,40,Gore membrane,,,,,80,0,80,255,450,1.7,3,255,450,,,0.21,432,0.93,0.81,0.75,0.735,0.71,0.68,0.65,0.6,0.54,0.47,0.38,0.3,0.22657,0.16428,0.11077,0.06432,0.02361,0.01,0.01,0.01,0.01,0.01,0.01,0.01,0.01,0.01,0.01,0.01,0.01,0.01,0.01
Polybenzimidazole (PBI) Functionalized Nanographene as Highly Stable Catalyst Support for Polymer Electrolyte Membrane Fuel Cells (PEMFCs),Jian Xie,United States,Indiana University-Purdue University Indianapolis,2016,100,100,0,0,0,0,0,0,0,0,0,0,0,0,0,0,0,0,0,0,0,50,0,0,0,0,0,0,0,0,0,50,4.4,,graphene,,600,140,720,ethylene glycol,10,25,0,0,0,27.7,240.9,0.86967509,,,60,0.54,5,0.11,0.1,20,nafion 212,50,135,1.5,4.14,100,0,80,,,,,0,0,0.28,,1,1288,0.95,0.855,0.83,0.81,0.79,0.775,0.765,0.755,0.75,0.74,0.725,0.72,0.71,0.7,0.68,0.67,0.66,0.65,0.64,0.625,0.61,0.595,0.58,0.56,0.53,0.495,0.46195,0.43241,0.40583,0.38179,0.35995
