Repository: amirnarimani81/Machine-Learning-Driven-PEMFC-Performance-Prediction-Optimization-Degradation-Modeling

## Overview

Designing high-performance **Membrane Electrode Assemblies (MEAs)** for 
**Proton Exchange Membrane Fuel Cells (PEMFCs)** traditionally relies on expensive and 
time-consuming experimental trial-and-error.

The objective is to replace traditional trial-and-error experimental approaches with
data-driven models capable of:

- Predicting fuel cell performance metrics such as maximum power density (MPD).
- Identifying critical catalyst and MEA design parameters.
- Understanding relationships between material properties and electrochemical performance.
- Supporting accelerated catalyst and MEA development.

File: 2.Ensemble-Machine-Learning--for-MEA-PEMF/database.csv (part 7 of 12)
ticle variance,carbon substrate type,carbon particle diameter(nm),support BET surface area(m2/g),Reduction Temperature,Reduction Time/min,Reducing agent( chemical name in english),pH,Annealing Temperature,Annealing Time/h,Atomosphere h2,Atomosphere inert,ECSA m2/g,Mass Activity mA mg-1,Specific Activity mA cm-2,Half wave potential £¨V vsRHE£©,Onset Potential £¨V vsRHE£©,Reduce in MA/ mA mg-1,I/C Ratio(ionomer/catalyst),Area cm2,Cathodic Loading Amount mgPt cm-2,Anodic Platinum Loading Amount mgPt cm-2,Anodic catalyst type x wt% Pt/C,Membrane,membrane thickness,Hot Press Temperature,Hot Press Time min,Hot Press Pressure Mpa,Humidity %,GDE for 1,celltemp©,Flowing rate of H2 ml min-1,flowing rate of cathode gas(O2/air),stoichiometry/anode,stoichiometry/cathode,stoich to flow anode,stoich to flow cathode,Back Pressure Mpa,"Current decay at 0.6V(ma,cm2)",Cathode gas oxygen ratio,Maximum Power Density mW cm-2,Open Circuit Voltage V,Voltage 100mA cm0,Voltage 200mA cm0,Voltage 300mA cm0,Voltage 400mA cm0,Voltage 500mA cm0,Voltage 600mA cm0,Voltage 700mA cm0,Voltage 800mA cm0,Voltage 900mA cm0,Voltage 1000mA cm0,Voltage 1100mA cm0,Voltage 1200mA cm0,Voltage 1300mA cm0,Voltage 1400mA cm0,Voltage 1500mA cm0,Voltage 1600mA cm0,Voltage 1700mA cm0,Voltage 1800mA cm0,Voltage 1900mA cm0,Voltage 2000mA cm0,Voltage 2100mA cm0,Voltage 2200mA cm0,Voltage 2300mA cm0,Voltage 2400mA cm0,Voltage 2500mA cm0,Voltage 2600mA cm0,Voltage 2700mA cm0,Voltage 2800mA cm0,Voltage 2900mA cm0,Voltage 3000mA cm0
Polybenzimidazole (PBI) Functionalized Nanographene as Highly Stable Catalyst Support for Polymer Electrolyte Membrane Fuel Cells (PEMFCs),Jian Xie,United States,Indiana University-Purdue University Indianapolis,2016,100,100,0,0,0,0,0,0,0,0,0,0,0,0,0,0,0,0,0,0,0,50,0,0,0,0,0,0,0,0,0,50,4.4,,graphene,,600,140,720,ethylene glycol,10,25,0,0,0,25.8,237,0.918604651,,,140,0.54,5,0.11,0.1,20,nafion 212,50,135,1.5,4.14,100,0,80,,,,,0,0,0.28,,1,1085.4,0.96,0.85,0.82,0.8,0.78,0.765,0.755,0.74,0.73,0.71,0.7,0.69,0.67,0.65,0.64,0.62,0.6,0.575,0.56,0.52,0.5,0.48086,0.46328,0.4471,0.43214,0.41827,0.40539,0.39338,0.38216,0.37166,0.3618
Construction of a high-performance air-breathing cathode using platinum catalyst supported by carbon black and carbon nanotubes,Shi-Jun Liao,China,South China University of Technology,2016,100,100,0,0,0,0,0,0,0,0,0,0,0,0,0,0,0,0,0,0,0,40,0,0,0,0,0,0,0,0,0,60,3.9,,XC-72R/CNT hybrid,,,170,480,ethylene glycol,10,25,0,0,0,61.7,217,0.351701783,,,,0.33,26,0.3,0.2,40,nafion 211,25,,,,0,0,26,,,,,0,0,,,0.21,174,0.97,0.78,0.7,0.58,0.32,0.0961,0.01,0.01,0.01,0.01,0.01,0.01,0.01,0.01,0.01,0.01,0.01,0.01,0.01,0.01,0.01,0.01,0.01,0.01,0.01,0.01,0.01,0.01,0.01,0.01,0.01
Effects of hot pressing conditions on the performance of Nafion membranes coated by ink-jet printing of Pt/MWCNTs electrocatalyst for PEMFCs,Soosan Rowshanzamir,Iran,Iran University of Science and Technology,2012,100,100,0,0,0,0,0,0,0,0,0,0,0,0,0,0,0,0,0,0,0,19.4,0,0,0,0,0,0,0,0,0,80.6,3.1,,CNTs,,120,140,600,glycerol,9,25,0,0,0,55,225,0.409090909,,,,0.4286,5,0.2,0.2,19.4,nafion 117,175,100,3,5.5,100,0,60,,,,,0,0,0.1,,1,235,1.05,0.83,0.73,0.64,0.56,0.47,0.3878,0.31871,0.25982,0.20903,0.16478,0.12588,0.09141,0.06066,0.03306,0.01,0.01,0.01,0.01,0.01,0.01,0.01,0.01,0.01,0.01,0.01,0.01,0.01,0.01,0.01,0.01
Effects of hot pressing conditions on the performance of Nafion membranes coated by ink-jet printing of Pt/MWCNTs electrocatalyst for PEMFCs,Soosan Rowshanzamir,Iran,Iran University of Science and Technology,2012,100,100,0,0,0,0,0,0,0,0,0,0,0,0,0,0,0,0,0,0,0,19.4,0,0,0,0,0,0,0,0,0,80.6,3.1,,CNTs,,120,140,600,glycerol,9,25,0,0,0,55,225,0.409090909,,,,0.4286,5,0.2,0.2,19.4,nafion 117,175,100,5,5.5,100,0,60,,,,,0,0,0.1,,1,205,1.05,0.8,0.7,0.58,0.5,0.41,0.3278,0.25871,0.19982,0.14903,0.10478,0.06588,0.03141,0.01,0.01,0.01,0.01,0.01,0.01,0.01,0.01,0.01,0.01,0.01,0.01,0.01,0.01,0.01,0.01,0.01,0.01
Effects of hot pressing conditions on the performance of Nafion membranes coated by ink-jet printing of Pt/MWCNTs electrocatalyst for PEMFCs,Soosan Rowshanzamir,Iran,Iran University of Science and Technology,2012,100,100,0,0,0,0,0,0,0,0,0,0,0,0,0,0,0,0,0,0,0,19.4,0,0,0,0,0,0,0,0,0,80.6,3.1,,CNTs,,120,140,600,glycerol,9,25,0,0,0,55,225,0.409090909,,,,0.4286,5,0.2,0.2,19.4,nafion 117,175,130,3,5.5,100,0,60,,,,,0,0,0.1,,1,180,1.05,0.75,0.66,0.57,0.45,0.36,0.2778,0.20871,0.14982,0.09903,0.05478,0.01588,0.01,0.01,0.01,0.01,0.01,0.01,0.01,0.01,0.01,0.01,0.01,0.01,0.01,0.01,0.01,0.01,0.01,0.01,0.01
Effects of hot pressing conditions on the performance of Nafion membranes coated by ink-jet printing of Pt/MWCNTs electrocatalyst for PEMFCs,Soosan Rowshanzamir,Iran,Iran University of Science and Technology,2012,100,100,0,0,0,0,0,0,0,0,0,0,0,0,0,0,0,0,0,0,0,19.4,0,0,0,0,0,0,0,0,0,80.6,3.1,,CNTs,,120,140,600,glycerol,9,25,0,0,0,55,225,0.409090909,,,,0.4286,5,0.2,0.2,19.4,nafion 117,175,130,5,5.5,100,0,60,,,,,0,0,0.1,,1,141,1.05,0.71,0.6,0.47,0.35,0.2,0.06637,0.01,0.01,0.01,0.01,0.01,0.01,0.01,0.01,0.01,0.01,0.01,0.01,0.01,0.01,0.01,0.01,0.01,0.01,0.01,0.01,0.01,0.01,0.01,0.01
Effects of hot pressing conditions on the performance of Nafion membranes coated by ink-jet printing of Pt/MWCNTs electrocatalyst for PEMFCs,Soosan Rowshanzamir,Iran,Iran University of Science and Technology,2012,100,100,0,0,0,0,0,0,0,0,0,0,0,0,0,0,0,0,0,0,0,19.4,0,0,0,0,0,0,0,0,0,80.6,3.1,,CNTs,,120,140,600,glycerol,9,25,0,0,0,55,225,0.409090909,,,,0.4286,5,0.2,0.2,19.4,nafion 117,175,100,3,10.3,100,0,60,,,,,0,0,0.1,,1,144,1.03,0.78,0.66,0.48,0.32129,0.19616,0.09497,0.01145,0.01,0.01,0.01,0.01,0.01,0.01,0.01,0.01,0.01,0.01,0.01,0.01,0.01,0.01,0.01,0.01,0.01,0.01,0.01,0.01,0.01,0.01,0.01
Effects of hot pressing conditions on the performance of Nafion membranes coated by ink-jet printing of Pt/MWCNTs electrocatalyst for PEMFCs,Soosan Rowshanzamir,Iran,Iran University of Science and Technology,2012,100,100,0,0,0,0,0,0,0,0,0,0,0,0,0,0,0,0,0,0,0,19.4,0,0,0,0,0,0,0,0,0,80.6,3.1,,CNTs,,120,140,600,glycerol,9,25,0,0,0,55,225,0.409090909,,,,0.4286,5,0.2,0.2,19.4,nafion 117,175,100,5,10.3,100,0,60,,,,,0,0,0.1,,1,114,1.03,0.76,0.57,0.37,0.19478,0.05819,-0.05127,0.01,0.01,0.01,0.01,0.01,0.01,0.01,0.01,0.01,0.01,0.01,0.01,0.01,0.01,0.01,0.01,0.01,0.01,0.01,0.01,0.01,0.01,0.01,0.01
Effects of hot pressing conditions on the performance of Nafion membranes coated by ink-jet printing of Pt/MWCNTs electrocatalyst for PEMFCs,Soosan Rowshanzamir,Iran,Iran University of Science and Technology,2012,100,100,0,0,0,0,0,0,0,0,0,0,0,0,0,0,0,0,0,0,0,19.4,0,0,0,0,0,0,0,0,0,80.6,3.1,,CNTs,,120,140,600,glycerol,9,25,0,0,0,55,225,0.409090909,,,,0.4286,5,0.2,0.2,19.4,nafion 117,175,130,3,10.3,100,0,60,,,,,0,0,0.1,,1,102,1.03,0.64,0.48,0.34,0.21481,0.11358,0.03003,0.01,0.01,0.01,0.01,0.01,0.01,0.01,0.01,0.01,0.01,0.01,0.01,0.01,0.01,0.01,0.01,0.01,0.01,0.01,0.01,0.01,0.01,0.01,0.01
Effects of hot pressing conditions on the performance of Nafion membranes coated by ink-jet printing of Pt/MWCNTs electrocatalyst for PEMFCs,Soosan Rowshanzamir,Iran,Iran University of Science and Technology,2012,100,100,0,0,0,0,0,0,0,0,0,0,0,0,0,0,0,0,0,0,0,19.4,0,0,0,0,0,0,0,0,0,80.6,3.1,,CNTs,,120,140,600,glycerol,9,25,0,0,0,55,225,0.409090909,,,,0.4286,5,0.2,0.2,19.4,nafion 117,175,130,5,10.3,100,0,60,,,,,0,0,0.1,,1,88.443,1.03,0.56,0.42,0.29481,0.19358,0.11003,0.0399,0.01,0.01,0.01,0.01,0.01,0.01,0.01,0.01,0.01,0.01,0.01,0.01,0.01,0.01,0.01,0.01,0.01,0.01,0.01,0.01,0.01,0.01,0.01,0.01
Electrochemically synthesized Cu/Pt core-shell catalysts on a porous carbon electrode for polymer electrolyte membrane fuel cells,Z.D. Wei,China,Chongqing University,2008,32.01:67.99,32.01,0,0,0,0,0,0,0,0,0,67.99,0,0,0,0,0,0,0,0,0,30,0,0,0,0,0,0,0,0,0,70,3.9,,home-made carbon,,,25,,electro deposition,6,25,0,0,0,61.7,217,0.351701783,,,,,,0.24,0.24,,nafion 112,50,137,3,6,100,1,70,,,,,0,0,0.2,,1,900,0.95,0.89,0.86,0.825,0.81,0.78,0.76,0.74,0.72,0.7,0.68,0.66,0.64,0.62,0.59,0.575,0.55,0.525,0.5,0.46,0.425,0.4,0.36,0.32,0.27,0.24,0.21156,0.18592,0.1627,0.14157,0.12225
Atomic layer deposition of ultrathin layered TiO 2 on Pt/C cathode catalyst for extended durability in polymer electrolyte fuel cells,Jae young Lee,Korea,Gwangju Institute of Science and Technology (GIST),2016,Pt/C(Before ADT),100,0,0,0,0,0,0,0,0,0,0,0,0,0,0,0,0,0,0,0,46.7,0,0,0,0,0,0,0,0,0,53.3,4,,XC-72R,30,230,198,1.6,ethylene glycol,10,25,0,0,0,61.7,214,0.346839546,,,,,9,0.3,0.3,20,nafion 212,50,,,,100,1,80,,,,,0,0,0,,1,832.38,0.93,0.8,0.75,0.73,0.7,0.7,0.68,0.65,0.65,0.61,0.59,0.56,0.53156,0.50592,0.4827,0.46157,0.44225,0.42452,0.4082,0.39312,0.37915,0.36568,0.35315,0.34147,0.33054,0.3203,0.31068,0.30164,0.29312,0.28507,0.27746
Atomic layer deposition of ultrathin layered TiO 2 on Pt/C cathode catalyst for extended durability in polymer electrolyte fuel cells,Jae young Lee,Korea,Gwangju Institute of Science and Technology (GIST),2016,TiO 2 (10)/Pt/C(Before ADT),100,0,0,0,0,0,0,0,0,0,0,0,0,0,0,0,0,0,0,0,40,0,0,0,20,10,0,0,0,0,60,4,,XC-72R,30,,198,1.6,ethylene glycol,10,25,0,0,0,61.7,217,0.351701783,,,,,9,0.3,0.3,20,nafion 212,50,,,,100,1,80,,,,,0,0,0,,1,601.381,0.93,0.8,0.75,0.73,0.7,0.66,0.64,0.61,0.61,0.56,0.51,0.48,0.45156,0.42592,0.4027,0.38157,0.36225,0.34452,0.3282,0.31312,0.29915,0.28568,0.27315,0.26147,0.25054,0.2403,0.23068,0.22164,0.21312,0.20507,0.19746
Design of active Pt on TiO2based nanofibrous cathode for superiorPEMFC performance and durability at high temperature,Yong-Gun Shul,Korea,Yonsei University,2017,CNT-Pt/TiO2(5%),100,0,0,0,0,0,0,0,0,0,0,0,0,0,0,0,0,0,0,0,40,0,0,0,35,17.5,0,0,0,0,5,4,,CNTs/oxide hybrid,,,198,60,ethylene glycol,11,25,0,0,0,85.69,217,0.253238418,0.85,0.9,,,,0.4,0.4,40,nafion 212,50,,,,100,0,75,,,,,0,0,0,,1,432,0.98,0.8,0.7,0.7,0.68,0.64,0.6,0.58,0.51,0.48,0.41,0.3454,0.29007,0.24213,0.20021,0.16323,0.13037,0.10098,0.07454,0.05061,0.02887,0.01,0.01,0.01,0.01,0.01,0.01,0.01,0.01,0.01,0.01
Design of active Pt on TiO2based nanofibrous cathode for superiorPEMFC performance and durability at high temperature,Yong-Gun Shul,Korea,Yonsei University,2017,CNT-Pt/TiO2(10%£©,100,0,0,0,0,0,0,0,0,0,0,0,0,0,0,0,0,0,0,0,40,0,0,0,25,12.5,0,0,0,0,10,4,,CNTs/oxide hybrid,,,198,60,ethylene glycol,11,25,0,0,0,85.69,217,0.253238418,0.85,0.9,,,,0.4,0.4,40,nafion 212,50,,,,100,0,75,,,,,0,0,0,,1,1008,0.99,0.84,0.78,0.78,0.76,0.74,0.72,0.7,0.7,0.68,0.64,0.63,0.62,0.61,0.6,0.6,0.58,0.56,0.54,0.52,0.5,0.48,0.44,0.4,0.36,0.32238,0.28898,0.25914,0.2323,0.20805,0.18602
Design of active Pt on TiO2based nanofibrous cathode for superiorPEMFC performance and durability at high temperature,Yong-Gun Shul,Korea,Yonsei University,2017,CNT-Pt/TiO2(15%),100,0,0,0,0,0,0,0,0,0,0,0,0,0,0,0,0,0,0,0,40,0,0,0,18.58,9.29,0,0,0,0,15,4,,CNTs/oxide hybrid,,,198,60,ethylene glycol,11,25,0,0,0,85.69,217,0.253238418,0.85,0.9,,,,0.4,0.4,40,nafion 212,50,,,,100,0,75,,,,,0,0,0,,1,580,0.97,0.84,0.78,0.78,0.76,0.74,0.7,0.66,0.64,0.6,0.58,0.51,0.46,0.38,0.3,0.22657,0.16428,0.11077,0.06432,0.02361,0.01,0.01,0.01,0.01,0.01,0.01,0.01,0.01,0.01,0.01,0.01
Study on Platinum and Copper Nanosheets Alloys Supported on Mesoporous Titanium Dioxide Doped with Carbon Black as Electrocatalysts in PEM Fuel Cells,jianguo Liu,china,Nanjing University,2011,Pt5Cu NS/C,83.3,0,0,0,0,0,0,0,0,0,16.7,0,0,0,0,0,0,0,0,0,50,0,0,0,11.78,5.89,0,0,0,0,18.74,4.4,,XC-72R/oxide hybrid,,112.5,180,60,ethylene glycol,10,25,0,0,0,99.7,180,0.180541625,,,,,5,0.22,0.25,20,not-mentioned,,,,,,1,60,,,,,0,0,,,0.21,406,0.9,0.83,0.77,0.73,0.66,0.64,0.63,0.58,0.48,0.38909,0.31333,0.24923,0.19429,0.14667,0.105,0.06824,0.03556,0.01,0.01,0.01,0.01,0.01,0.01,0.01,0.01,0.01,0.01,0.01,0.01,0.01,0.01
"Sputtered Pt loadings of membrane electrode
assemblies in proton exchange membrane fuel cells",Ying Liang Chen,china,Chung Yuan Christian University,2011,0.02mg pt cm2,100,0,0,0,0,0,0,0,0,0,0,0,0,0,0,0,0,0,0,0,100,0,0,0,0,0,0,0,0,0,0,2.95,,none,0,0,25,0,sputter,7,25,0,0,0,55,225,0.409090909,,,,,5,0.02,0.4,20,nafion 117,175,120,1,,100,1,65,225,300,1.5,2,225,300,,,1,250,0.92,0.76,0.7,0.65,0.58,0.5,0.4,0.32,0.24657,0.18428,0.13077,0.08432,0.04361,0.01,0.01,0.01,0.01,0.01,0.01,0.01,0.01,0.01,0.01,0.01,0.01,0.01,0.01,0.01,0.01,0.01,0.01
"Sputtered Pt loadings of membrane electrode
assemblies in proton exchange membrane fuel cells",Ying Liang Chen,china,Chung Yuan Christian University,2011,0.04 mg pt cm2,100,0,0,0,0,0,0,0,0,0,0,0,0,0,0,0,0,0,0,0,100,0,0,0,0,0,0,0,0,0,0,3.11,,none,0,0,25,0,sputter,7,25,0,0,0,55,225,0.409090909,,,,,5,0.04,0.4,20,nafion 117,175,120,1,,100,1,65,225,300,1.5,2,225,300,,,1,270,0.91,0.76,0.7,0.65,0.58,0.52,0.45,0.36,0.2778,0.20871,0.14982,0.09903,0.05478,0.01588,0.01,0.01,0.01,0.01,0.01,0.01,0.01,0.01,0.01,0.01,0.01,0.01,0.01,0.01,0.01,0.01,0.01
"Sputtered Pt loadings of membrane electrode
assemblies in proton exchange membrane fuel cells",Ying Liang Chen,china,Chung Yuan Christian University,2011,0.1 mg pt cm2,100,0,0,0,0,0,0,0,0,0,0,0,0,0,0,0,0,0,0,0,100,0,0,0,0,0,0,0,0,0,0,5.3,,none,0,0,25,0,sputter,7,25,0,0,0,55,225,0.409090909,,,,,5,0.1,0.4,20,nafion 117,175,120,1,,100,1,65,225,300,1.5,2,225,300,,,1,326.25,0.96,0.78,0.74,0.69,0.65,0.58,0.5,0.45,0.4033,0.36239,0.32625,0.2941,0.2653,0.23936,0.21588,0.19452,0.17501,0.15711,0.14063,0.12542,0.11132,0.09823,0.08604,0.07465,0.06363,0.05331,0.04362,0.03451,0.02592,0.01782,0.01016
"Sputtered Pt loadings of membrane electrode
assemblies in proton exchange membrane fuel cells",Ying Liang Chen,china,Chung Yuan Christian University,2011,0.2 mg pt cm2,100,0,0,0,0,0,0,0,0,0,0,0,0,0,0,0,0,0,0,0,100,0,0,0,0,0,0,0,0,0,0,4.1,,none,0,0,25,0,sputter,7,25,0,0,0,55,225,0.409090909,,,,,5,0.2,0.4,20,nafion 117,175,120,1,,100,1,65,225,300,1.5,2,225,300,,,1,250,0.92,0.76,0.7,0.65,0.58,0.5,0.41,0.33,0.25657,0.19428,0.14077,0.09432,0.05361,0.01763,0.01,0.01,0.01,0.01,0.01,0.01,0.01,0.01,0.01,0.01,0.01,0.01,0.01,0.01,0.01,0.01,0.01
"Sputtered Pt loadings of membrane electrode
assemblies in proton exchange membrane fuel cells",Ying Liang Chen,china,Chung Yuan Christian University,2011,0.4 mg pt cm2,100,0,0,0,0,0,0,0,0,0,0,0,0,0,0,0,0,0,0,0,100,0,0,0,0,0,0,0,0,0,0,2.7,,none,0,0,25,0,sputter,7,25,0,0,0,55,225,0.409090909,,,,,5,0.4,0.4,20,nafion 117,175,120,1,,100,1,65,225,300,1.5,2,225,300,,,1,240,0.91,0.76,0.68,0.63,0.54,0.48,0.4,0.3,0.20909,0.13333,0.06923,0.01429,0.01,0.01,0.01,0.01,0.01,0.01,0.01,0.01,0.01,0.01,0.01,0.01,0.01,0.01,0.01,0.01,0.01,0.01,0.01
"Sb doped SnO2as a stable cathode catalyst support
for low temperature polymer electrolyte membrane
fuel cell",Paritosh Kumar Mohanta,Germany,Zentrum f¨¹r Sonnenenergie-und Wasserstoff-Forschung Baden-W¨¹rttemberg (ZSW),2017,ATO-0.25,100,0,0,0,0,0,0,0,0,0,0,0,0,0,0,0,0,0,0,0,20,0,27.79,0,55.58,0,0,0,0,0,0,5.5,,oxide,,,120,180,ethylene glycol,10,250,1,0,1,84,225,0.267857143,,,,,25,0.3,0.3,,not-mentioned,,140,4,10,,1,80,202.5,600,1.35,4,202.5,600,0,,0.21,440,0.97,0.82,0.775,0.72,0.68,0.64,0.6,0.57,0.535,0.455,0.42,0.4,0.36,0.32,0.28238,0.24898,0.21914,0.1923,0.16805,0.14602,0.12592,0.10751,0.09059,0.07497,0.06052,0.04711,0.03463,0.02299,0.0121,0.01,0.01
"Oxide-supported PtCo alloy catalyst for intermediate temperature
polymer electrolyte fuel cells",Antonino S. Aric¨°,Italy,CNR-ITAE Istituto di Tecnologie Avanzate per l¡¯Energia ¡°Nicola Giordano¡±,2013,50% Pt3Co1/C,75,0,0,0,0,0,25,0,0,0,0,0,0,0,0,0,0,0,0,0,50,0,0,0,0,0,0,0,0,0,50,2.9,,XC-72R,30,230,25,0,none,7,150,2,1,0,55,180,0.327272727,,,,0.5,,0.3,0.3,,nafion 115,120,,,,100,1,80,,,,,0,0,0.3,,1,1109.82,,1,0.9,0.83,0.81,0.8,0.76,0.735,0.71,0.685,0.67,0.66,0.64,0.6,0.58,0.56,0.52,0.49,0.48,0.46,0.45,0.44,0.43031,0.42119,0.4126,0.40449,0.39683,0.38957,0.38269,0.37615,0.36994
"Oxide-supported PtCo alloy catalyst for intermediate temperature
polymer electrolyte fuel cells",Antonino S. Aric¨°,Italy,CNR-ITAE Istituto di Tecnologie Avanzate per l¡¯Energia ¡°Nicola Giordano¡±,2013,40% Pt3Co1/Ti0.75Ta0.25O2,75,0,0,0,0,0,25,0,0,0,0,0,0,0,0,0,0,0,0,0,40,0,0,0,48,18,6,0,0,0,0,2.9,,oxide,,150,25,0,none,7,150,2,1,0,12,217,1.808333333,,,,0.5,,0.3,0.3,,nafion 115,120,,,,100,1,80,,,,,0,0,0.3,,1,528,,0.9,0.8,0.75,0.7,0.62,0.62,0.59,0.56,0.53,0.5,0.48,0.44,0.39,0.32,0.29,0.25,0.21,0.17238,0.13898,0.10914,0.0823,0.05805,0.03602,0.01592,0.01,0.01,0.01,0.01,0.01,0.01
"Oxide-supported PtCo alloy catalyst for intermediate temperature
polymer electrolyte fuel cells",Antonino S. Aric¨°,Italy,CNR-ITAE Istituto di Tecnologie Avanzate per l¡¯Energia ¡°Nicola Giordano¡±,2013,40% Pt/Ti0.75Ta0.25O2,100,0,0,0,0,0,0,0,0,0,0,0,0,0,0,0,0,0,0,0,40,0,0,0,48,18,6,0,0,0,0,3.9,,oxide,,150,25,0,none,7,150,2,1,0,2.5,217,8.68,,,,0.5,,0.3,0.3,,nafion 115,120,,,,100,1,80,,,,,0,0,0.3,,1,360,,0.85,0.7,0.65,0.6,0.55,0.5,0.46,0.42,0.4,0.35,0.3,0.28,0.26086,0.24328,0.2271,0.21214,0.19827,0.18539,0.17338,0.16216,0.15166,0.1418,0.13254,0.12382,0.11559,0.10781,0.10045,0.09347,0.08667,0.08021
"Oxide-supported PtCo alloy catalyst for intermediate temperature
polymer electrolyte fuel cells",Antonino S. Aric¨°,Italy,CNR-ITAE Istituto di Tecnologie Avanzate per l¡¯Energia ¡°Nicola Giordano¡±,2013,50% Pt3Co1/C,75,0,0,0,0,0,25,0,0,0,0,0,0,0,0,0,0,0,0,0,50,0,0,0,0,0,0,0,0,0,50,2.9,,XC-72R,30,230,25,0,none,7,150,2,1,0,55,180,0.327272727,,,,0.5,,0.3,0.3,,nafion 115,120,,,,100,1,100,,,,,0,0,0.3,,1,1060,,1,0.86,0.8,0.8,0.8,0.76,0.74,0.73,0.715,0.7,0.69,0.67,0.65,0.63,0.61,0.6,0.58,0.56,0.54,0.53,0.5,0.47156,0.44592,0.4227,0.40157,0.38225,0.36452,0.3482,0.33312,0.31915
"Oxide-supported PtCo alloy catalyst for intermediate temperature
polymer electrolyte fuel cells",Antonino S. Aric¨°,Italy,CNR-ITAE Istituto di Tecnologie Avanzate per l¡¯Energia ¡°Nicola Giordano¡±,2013,40% Pt3Co1/Ti0.75Ta0.25O2,75,0,0,0,0,0,25,0,0,0,0,0,0,0,0,0,0,0,0,0,40,0,0,0,48,18,6,0,0,0,0,2.9,,oxide,,150,25,0,none,7,150,2,1,0,12,217,1.808333333,,,,0.5,,0.3,0.3,,nafion 115,120,,,,100,1,100,,,,,0,0,0.3,,1,576,,0.92,0.8,0.75,0.7,0.68,0.64,0.63,0.61,0.57,0.55,0.5,0.48,0.42,0.39,0.36,0.3,0.26,0.21,0.18,0.15,0.12156,0.09592,0.0727,0.05157,0.03225,0.01452,0.01,0.01,0.01,0.01
"Oxide-supported PtCo alloy catalyst for intermediate temperature
polymer electrolyte fuel cells",Antonino S. Aric¨°,Italy,CNR-ITAE Istituto di Tecnologie Avanzate per l¡¯Energia ¡°Nicola Giordano¡±,2013,40% Pt/Ti0.75Ta0.25O2,100,0,0,0,0,0,0,0,0,0,0,0,0,0,0,0,0,0,0,0,40,0,0,0,48,18,6,0,0,0,0,3.9,,oxide,,150,25,0,none,7,150,2,1,0,2.5,217,8.68,,,,0.5,,0.3,0.3,,nafion 115,120,,,,100,1,100,,,,,0,0,0.3,,1,442,,0.85,0.72,0.7,0.62,0.6,0.59,0.56,0.51,0.46,0.44,0.4,0.36,0.34,0.31,0.25,0.19,0.16,0.13156,0.10592,0.0827,0.06157,0.04225,0.02452,0.01,0.01,0.01,0.01,0.01,0.01,0.01
Modified pulse electrodeposition of Pt nanocatalyst as high-performance electrode for PEMFC,F. Fouda-Onana,France,Centre de Grenoble,2014,,100,0,0,0,0,0,0,0,0,0,0,0,0,0,0,0,0,0,0,0,60,0,0,0,0,0,0,0,0,0,40,50,,XC-72R,30,230,25,0,electro deposition,7,25,0,0,0,53,180,0.339622642,,,,0.333,5,0.12,0.4,46,nafion 212,50,,,,50,1,80,,,,,0,0,0.15,,1,1240.41,0.95,0.83,0.8,0.775,0.75,0.73,0.72,0.7,0.685,0.675,0.66,0.645,0.63,0.62,0.6,0.58086,0.56328,0.5471,0.53214,0.51827,0.50539,0.49338,0.48216,0.47166,0.4618,0.45254,0.44382,0.43559,0.42781,0.42045,0.41347
Pulse electrodeposition of Pt nanocatalysts on graphene-based electrodes for proton exchange membrane fuel cells,Chien-Te Hsieh,taiwan,Yuan Ze University,2014,,100,0,0,0,0,0,0,0,0,0,0,0,0,0,0,0,0,0,0,0,60,0,0,0,30,0,0,0,0,0,40,4.4,,graphene,,600,25,0,electro deposition,7,25,0,0,0,94.9,180,0.18967334,,,,,,0.26,,,nafion 212,50,135,2,14,100,1,60,,,,,0,0,0.4,,1,343,0.93,0.8,0.74,0.695,0.64,0.6,0.54,0.49,0.42,0.35,0.2854,0.23007,0.18213,0.14021,0.10323,0.07037,0.04098,0.01454,0.01,0.01,0.01,0.01,0.01,0.01,0.01,0.01,0.01,0.01,0.01,0.01,0.01
Investigating the influence of Pd situation (as core or shell) in synthesized catalyst for ORR in PEMFC,M. Javaheri,Iran,"Materials and Energy Research Center, Karaj",2015,,38,15.8,0,0,46.2,0,0,0,0,0,0,0,0,0,0,0,0,0,0,0,7,0,0,0,0,0,0,0,0,0,93,2.4,,XC-72R,,,130,0,ethylene glycol,10,25,0,0,0,174.36,225,0.129043359,,,,,5,0.3,0.3,10,not-mentioned,,,,,50,1,80,,,,,0,0,0.17,,1,819,0.975,0.8,0.77,0.745,0.72,0.695,0.67,0.65,0.625,0.6,0.59,0.56,0.55,0.54,0.51,0.5,0.48,0.45,0.445,0.42,0.4,0.39,0.36,0.35,0.325,0.3,0.29,0.25,0.245,0.205,0.16738
Investigating the influence of Pd situation (as core or shell) in synthesized catalyst for ORR in PEMFC,M. Javaheri,Iran,"Materials and Energy Research Center, Karaj",2015,,38,15.8,0,0,46.2,0,0,0,0,0,0,0,0,0,0,0,0,0,0,0,7,0,0,0,0,0,0,0,0,0,93,2.4,,XC-72R,,,130,0,ethylene glycol,10,25,0,0,0,174.36,225,0.129043359,,,,,5,0.3,0.3,10,not-mentioned,,,,,50,1,80,,,,,0,0,0.103,,1,787.5,0.95,0.8,0.755,0.73,0.703,0.675,0.65,0.63,0.615,0.595,0.575,0.555,0.535,0.515,0.499,0.48,0.465,0.45,0.43,0.41,0.39,0.375,0.35,0.33,0.31,0.28,0.25156,0.22592,0.2027,0.18157,0.16225
Investigating the influence of Pd situation (as core or shell) in synthesized catalyst for ORR in PEMFC,M. Javaheri,Iran,"Materials and Energy Research Center, Karaj",2015,,38,15.8,0,0,46.2,0,0,0,0,0,0,0,0,0,0,0,0,0,0,0,7,0,0,0,0,0,0,0,0,0,93,2.4,,XC-72R,,,130,0,ethylene glycol,10,25,0,0,0,174.36,225,0.129043359,,,,,5,0.3,0.3,10,not-mentioned,,,,,50,1,80,,,,,0,0,0.034,,1,663,0.975,0.78,0.74,0.71,0.675,0.65,0.625,0.6,0.575,0.555,0.53,0.51,0.49,0.475,0.45,0.43,0.41,0.39,0.365,0.345,0.325,0.302,0.275,0.251,0.24,0.22,0.198,0.17699,0.15777,0.14014,0.1239
Investigating the influence of Pd situation (as core or shell) in synthesized catalyst for ORR in PEMFC,M. Javaheri,Iran,"Materials and Energy Research Center, Karaj",2015,,38,15.8,0,0,46.2,0,0,0,0,0,0,0,0,0,0,0,0,0,0,0,7,0,0,0,0,0,0,0,0,0,93,2.4,,XC-72R,,,130,0,ethylene glycol,10,25,0,0,0,174.36,225,0.129043359,,,,,5,0.3,0.3,10,not-mentioned,,,,,30,1,80,,,,,0,0,0.17,,1,819,0.925,0.81,0.77,0.745,0.715,0.69,0.67,0.65,0.625,0.602,0.59,0.575,0.56,0.53,0.515,0.498,0.475,0.46,0.44,0.425,0.405,0.39,0.37,0.345,0.325,0.31,0.295,0.27,0.25,0.23086,0.21328
Investigating the influence of Pd situation (as core or shell) in synthesized catalyst for ORR in PEMFC,M. Javaheri,Iran,"Materials and Energy Research Center, Karaj",2015,,38,15.8,0,0,46.2,0,0,0,0,0,0,0,0,0,0,0,0,0,0,0,7,0,0,0,0,0,0,0,0,0,93,2.4,,XC-72R,,,130,0,ethylene glycol,10,25,0,0,0,174.36,225,0.129043359,,,,,5,0.3,0.3,10,not-mentioned,,,,,30,1,80,,,,,0,0,0.103,,1,722,0.95,0.785,0.748,0.71,0.68,0.66,0.635,0.61,0.595,0.575,0.55,0.525,0.515,0.495,0.475,0.455,0.435,0.42,0.4,0.38,0.36,0.34,0.325,0.302,0.285,0.26,0.23619,0.21455,0.19478,0.17667,0.16
Investigating the influence of Pd situation (as core or shell) in synthesized catalyst for ORR in PEMFC,M. Javaheri,Iran,"Materials and Energy Research Center, Karaj",2015,,38,15.8,0,0,46.2,0,0,0,0,0,0,0,0,0,0,0,0,0,0,0,7,0,0,0,0,0,0,0,0,0,93,2.4,,XC-72R,,,130,0,ethylene glycol,10,25,0,0,0,174.36,225,0.129043359,,,,,5,0.3,0.3,10,not-mentioned,,,,,30,1,80,,,,,0,0,0.034,,1,556.8,0.95,0.755,0.7,0.675,0.64,0.61,0.58,0.55,0.525,0.5,0.48,0.453,0.43,0.415,0.395,0.37,0.348,0.325,0.301,0.28,0.253,0.227,0.203,0.18012,0.15928,0.14023,0.12273,0.10661,0.09171,0.0779,0.06506
Investigating the influence of Pd situation (as core or shell) in synthesized catalyst for ORR in PEMFC,M. Javaheri,Iran,"Materials and Energy Research Center, Karaj",2015,,23.6,76.4,0,0,0,0,0,0,0,0,0,0,0,0,0,0,0,0,0,0,7,0,0,0,0,0,0,0,0,0,93,2.3,,XC-72R,,,130,0,ethylene glycol,10,25,0,0,0,52.54,225,0.428245147,,,,,5,0.3,0.3,10,not-mentioned,,,,,50,1,80,,,,,0,0,0.17,,1,680,0.95,0.795,0.75,0.71,0.69,0.65,0.63,0.6,0.59,0.56,0.54,0.52,0.5,0.475,0.455,0.445,0.42,0.4,0.375,0.35,0.34,0.32,0.29,0.26,0.25,0.24031,0.23119,0.2226,0.21449,0.20683,0.19957
Investigating the influence of Pd situation (as core or shell) in synthesized catalyst for ORR in PEMFC,M. Javaheri,Iran,"Materials and Energy Research Center, Karaj",2015,,23.6,76.4,0,0,0,0,0,0,0,0,0,0,0,0,0,0,0,0,0,0,7,0,0,0,0,0,0,0,0,0,93,2.3,,XC-72R,,,130,0,ethylene glycol,10,25,0,0,0,52.54,225,0.428245147,,,,,5,0.3,0.3,10,not-mentioned,,,,,50,1,80,,,,,0,0,0.103,,1,562.8,0.95,0.75,0.7,0.665,0.635,0.605,0.585,0.55,0.53,0.51,0.495,0.47,0.45,0.425,0.402,0.375,0.35,0.327,0.302,0.285,0.26,0.235,0.21,0.18619,0.16455,0.14478,0.12667,0.11,0.09462,0.08037,0.06714
Investigating the influence of Pd situation (as core or shell) in synthesized catalyst for ORR in PEMFC,M. Javaheri,Iran,"Materials and Energy Research Center, Karaj",2015,,23.6,76.4,0,0,0,0,0,0,0,0,0,0,0,0,0,0,0,0,0,0,7,0,0,0,0,0,0,0,0,0,93,2.3,,XC-72R,,,130,0,ethylene glycol,10,25,0,0,0,52.54,225,0.428245147,,,,,5,0.3,0.3,10,not-mentioned,,,,,50,1,80,,,,,0,0,0.034,,1,487.5,0.9,0.745,0.695,0.65,0.61,0.58,0.55,0.525,0.5,0.475,0.45,0.425,0.4,0.375,0.346,0.315,0.298,0.265,0.23,0.199,0.16963,0.14321,0.11931,0.09759,0.07775,0.05958,0.04286,0.02742,0.01314,0.01,0.01
Investigating the influence of Pd situation (as core or shell) in synthesized catalyst for ORR in PEMFC,M. Javaheri,Iran,"Materials and Energy Research Center, Karaj",2015,,23.6,76.4,0,0,0,0,0,0,0,0,0,0,0,0,0,0,0,0,0,0,7,0,0,0,0,0,0,0,0,0,93,2.3,,XC-72R,,,130,0,ethylene glycol,10,25,0,0,0,52.54,225,0.428245147,,,,,5,0.3,0.3,10,not-mentioned,,,,,30,1,80,,,,,0,0,0.17,,1,657,0.95,0.78,0.747,0.703,0.675,0.65,0.625,0.598,0.575,0.551,0.527,0.502,0.485,0.465,0.445,0.425,0.4,0.38,0.365,0.345,0.322,0.3,0.275,0.248,0.225,0.2,0.17619,0.15455,0.13478,0.11667,0.1
Investigating the influence of Pd situation (as core or shell) in synthesized catalyst for ORR in PEMFC,M. Javaheri,Iran,"Materials and Energy Research Center, Karaj",2015,,23.6,76.4,0,0,0,0,0,0,0,0,0,0,0,0,0,0,0,0,0,0,7,0,0,0,0,0,0,0,0,0,93,2.3,,XC-72R,,,130,0,ethylene glycol,10,25,0,0,0,52.54,225,0.428245147,,,,,5,0.3,0.3,10,not-mentioned,,,,,30,1,80,,,,,0,0,0.103,,1,586.5,0.93,0.76,0.71,0.675,0.64,0.605,0.575,0.55,0.525,0.5,0.475,0.45,0.43,0.41,0.39,0.365,0.365,0.345,0.32,0.3,0.27,0.25,0.222,0.2,0.17899,0.15977,0.14214,0.1259,0.1109,0.09699,0.08406
Investigating the influence of Pd situation (as core or shell) in synthesized catalyst for ORR in PEMFC,M. Javaheri,Iran,"Materials and Energy Research Center, Karaj",2015,,23.6,76.4,0,0,0,0,0,0,0,0,0,0,0,0,0,0,0,0,0,0,7,0,0,0,0,0,0,0,0,0,93,2.3,,XC-72R,,,130,0,ethylene glycol,10,25,0,0,0,52.54,225,0.428245147,,,,,5,0.3,0.3,10,not-mentioned,,,,,30,1,80,,,,,0,0,0.034,,1,325,0.95,0.72,0.65,0.59,0.548,0.5,0.465,0.425,0.39,0.355,0.325,0.29,0.255,0.22,0.18695,0.15741,0.13083,0.10679,0.08495,0.06501,0.04675,0.02995,0.01445,0.01,0.01,0.01,0.01,0.01,0.01,0.01,0.01
Conical nano-structure arrays of Platinum cathode catalyst for enhanced cell performance in PEMFC (proton exchange membrane fuel cell),Joyanti Chutia,India,Institute of Advanced Study in Science and Technology,2015,,100,0,0,0,0,0,0,0,0,0,0,0,0,0,0,0,0,0,0,0,60,0,0,0,0,0,0,0,0,0,40,4.4,,none,0,0,25,0,electro deposition,7,25,0,0,0,107.14,180,0.16800448,,,,,4,0.1,0.05,,nafion 212,50,130,2.5,50,100,1,70,150,300,1,2,150,300,0,,1,684,0.95,0.81,0.78,0.74,0.705,0.68,0.66,0.62,0.6,0.58,0.56,0.52,0.5,0.49,0.47,0.43,0.405,0.39,0.38,0.34,0.31,0.3,0.28,0.25,0.22,0.2,0.18086,0.16328,0.1471,0.13214,0.11827
Conical nano-structure arrays of Platinum cathode catalyst for enhanced cell performance in PEMFC (proton exchange membrane fuel cell),Joyanti Chutia,India,Institute of Advanced Study in Science and Technology,2015,,100,0,0,0,0,0,0,0,0,0,0,0,0,0,0,0,0,0,0,0,60,0,0,0,0,0,0,0,0,0,40,4.4,,none,0,0,25,0,electro deposition,7,25,0,0,0,145.24,180,0.123932801,,,,,4,0.1,0.05,,nafion 212,50,130,2.5,50,100,1,70,150,300,1,2,150,300,0,,1,912,0.95,0.88,0.84,0.81,0.795,0.78,0.75,0.72,0.7,0.68,0.65,0.62,0.6,0.58,0.56,0.54,0.52,0.5,0.49,0.47,0.45,0.42,0.4,0.395,0.38,0.35,0.32156,0.29592,0.2727,0.25157,0.23225
Conical nano-structure arrays of Platinum cathode catalyst for enhanced cell performance in PEMFC (proton exchange membrane fuel cell),Joyanti Chutia,India,Institute of Advanced Study in Science and Technology,2015,,100,0,0,0,0,0,0,0,0,0,0,0,0,0,0,0,0,0,0,0,60,0,0,0,0,0,0,0,0,0,40,4.4,,none,0,0,25,0,electro deposition,7,25,0,0,0,101.55,180,0.177252585,,,,,4,0.1,0.05,,nafion 212,50,130,2.5,50,100,1,70,150,300,1,2,150,300,0,,1,632,0.92,0.84,0.8,0.75,0.705,0.69,0.64,0.6,0.595,0.57,0.54,0.5,0.49,0.45,0.42,0.4,0.395,0.37,0.33,0.3,0.295,0.26,0.23,0.2,0.19,0.17,0.15086,0.13328,0.1171,0.10214,0.08827
Conical nano-structure arrays of Platinum cathode catalyst for enhanced cell performance in PEMFC (proton exchange membrane fuel cell),Joyanti Chutia,India,Institute of Advanced Study in Science and Technology,2015,,100,0,0,0,0,0,0,0,0,0,0,0,0,0,0,0,0,0,0,0,60,0,0,0,0,0,0,0,0,0,40,4.4,,none,0,0,25,0,electro deposition,7,25,0,0,0,133.49,180,0.134841561,,,,,4,0.1,0.05,,nafion 212,50,130,2.5,50,100,1,70,150,300,1,2,150,300,0,,1,760,0.95,0.88,0.81,0.795,0.75,0.72,0.7,0.68,0.65,0.61,0.595,0.58,0.53,0.505,0.495,0.48,0.45,0.43,0.4,0.395,0.38,0.35,0.32,0.3,0.29,0.27,0.25086,0.23328,0.2171,0.20214,0.18827
Influence of the ionomer/carbon ratio for low-Pt loading catalyst layer prepared by reactive spray deposition technology,Haoran Yu,United States,University of Connecticut,2015,,100,0,0,0,0,0,0,0,0,0,0,0,0,0,0,0,0,0,0,0,50,0,0,0,0,0,0,0,0,0,50,4.4,,XC-72R,30,230,25,0,xyelene,7,25,0,0,0,62,180,0.290322581,,,,0.3,25,0.07,,,nafion 211,25,,,,100,0,80,500,1000,2,2,300,300,0.1,,0.21,450,0.98,0.75,0.71,0.69,0.66,0.64,0.61,0.58,0.54,0.5,0.45,0.39,0.33431,0.2861,0.24394,0.20677,0.17375,0.14423,0.11766,0.09364,0.07182,0.0519,0.03364,0.01685,0.01,0.01,0.01,0.01,0.01,0.01,0.01
Influence of the ionomer/carbon ratio for low-Pt loading catalyst layer prepared by reactive spray deposition technology,Haoran Yu,United States,University of Connecticut,2015,,100,0,0,0,0,0,0,0,0,0,0,0,0,0,0,0,0,0,0,0,50,0,0,0,0,0,0,0,0,0,50,4.4,,XC-72R,30,230,25,0,xyelene,7,25,0,0,0,62,180,0.290322581,,,,0.3,25,0.07,,,nafion 211,25,,,,100,0,80,261,625,2,2,300,300,0.1,,1,1418.88,1.3,0.8,0.76,0.745,0.725,0.705,0.695,0.68,0.66,0.65,0.645,0.63,0.615,0.605,0.595,0.58,0.57,0.56031,0.55119,0.5426,0.53449,0.52683,0.51957,0.51269,0.50615,0.49994,0.49403,0.48839,0.48301,0.47787,0.47296
Kinetic study of oxygen reduction reaction and PEM fuel cell performance of Pt/TiO2-C electrocatalyst,B. Ruiz-Camacho,Mexico,"Ingenier¨ªa en Energ¨ªa, Universidad Polit¨¦cnica de Guanajuato, Av",2014,,100,0,0,0,0,0,0,0,0,0,0,0,0,0,0,0,0,0,0,0,10,0,0,0,0,0,0,0,0,0,90,20,,XC-72R,30,230,25,0,propyl alcohol,7,25,0,0,0,55,225,0.409090909,,,,,5,0.1,0.4,40,nafion 115,175,120,2,1.1,100,0,80,100,100,,,0,0,0,,1,105,0.83,0.57,0.43,0.35,0.25,0.15,0.05909,0.01,0.01,0.01,0.01,0.01,0.01,0.01,0.01,0.01,0.01,0.01,0.01,0.01,0.01,0.01,0.01,0.01,0.01,0.01,0.01,0.01,0.01,0.01,0.01
Effect of PTFE nanoparticles in catalyst layer with high Pt loading on PEM fuel cell performance,Gokce S. Avcioglu,Turkey,Middle East Technical University,2016,,100,0,0,0,0,0,0,0,0,0,0,0,0,0,0,0,0,0,0,0,70,0,0,0,0,0,0,0,0,0,30,4.4,,XC-72R,30,230,25,0,electro deposition,10,25,0,0,0,86,175,0.203488372,,,,0.825,5,1.2,1.2,70,nafion 212,50,135,5,2,100,1,70.2,100,100,,,0,0,0.02,,1,1100,1,0.86,0.84,0.8,0.775,0.755,0.74,0.725,0.7,0.695,0.675,0.66,0.65,0.64,0.61,0.6,0.59,0.56,0.555,0.545,0.52,0.5,0.49,0.475,0.45,0.44,0.41,0.39,0.36,0.33156,0.30592
Effect of PTFE nanoparticles in catalyst layer with high Pt loading on PEM fuel cell performance,Gokce S. Avcioglu,Turkey,Middle East Technical University,2016,,100,0,0,0,0,0,0,0,0,0,0,0,0,0,0,0,0,0,0,0,70,0,0,0,0,0,0,0,0,0,30,4.4,,XC-72R,30,230,25,0,electro deposition,10,25,0,0,0,86,175,0.203488372,,,,1,5,1.2,1.2,70,nafion 212,50,135,5,2,100,1,70.2,100,100,,,0,0,0.02,,1,980,1,0.86,0.84,0.8,0.775,0.755,0.74,0.725,0.7,0.695,0.675,0.66,0.64,0.61,0.6,0.59,0.56,0.55,0.53,0.5,0.49,0.46,0.44,0.4,0.36,0.32238,0.28898,0.25914,0.2323,0.20805,0.18602
Effect of PTFE nanoparticles in catalyst layer with high Pt loading on PEM fuel cell performance,Gokce S. Avcioglu,Turkey,Middle East Technical University,2016,,100,0,0,0,0,0,0,0,0,0,0,0,0,0,0,0,0,0,0,0,70,0,0,0,0,0,0,0,0,0,30,4.4,,XC-72R,30,230,25,0,electro deposition,10,25,0,0,0,86,175,0.203488372,,,,1.54,5,1.2,1.2,70,nafion 212,50,135,5,2,100,1,70.2,100,100,,,0,0,0.02,,1,850,1,0.86,0.84,0.79,0.76,0.74,0.72,0.7,0.68,0.655,0.64,0.62,0.6,0.575,0.56,0.54,0.51,0.5,0.47,0.44,0.41,0.4,0.355,0.32,0.28695,0.25741,0.23083,0.20679,0.18495,0.16501,0.14675
Effect of PTFE nanoparticles in catalyst layer with high Pt loading on PEM fuel cell performance,Gokce S. Avcioglu,Turkey,Middle East Technical University,2016,,100,0,0,0,0,0,0,0,0,0,0,0,0,0,0,0,0,0,0,0,70,0,0,0,0,0,0,0,0,0,30,4.4,,XC-72R,30,230,25,0,electro deposition,10,25,0,0,0,86,175,0.203488372,,,,2.3,5,1.2,1.2,70,nafion 212,50,135,5,2,100,1,70.2,100,100,,,0,0,0.02,,1,810,1,0.86,0.84,0.79,0.76,0.74,0.72,0.7,0.68,0.655,0.64,0.62,0.6,0.57,0.55,0.52,0.5,0.47,0.45,0.41,0.39,0.35,0.31,0.27238,0.23898,0.20914,0.1823,0.15805,0.13602,0.11592,0.09751
Effect of PTFE nanoparticles in catalyst layer with high Pt loading on PEM fuel cell performance,Gokce S. Avcioglu,Turkey,Middle East Technical University,2016,,100,0,0,0,0,0,0,0,0,0,0,0,0,0,0,0,0,0,0,0,70,0,0,0,0,0,0,0,0,0,30,4.4,,XC-72R,30,230,25,0,electro deposition,10,25,0,0,0,86,175,0.203488372,,,,0.825,5,1.2,1.2,70,nafion 212,50,135,5,2,100,1,70.2,100,600,,,0,0,0.02,,0.21,540,0.97,0.84,0.8,0.76,0.74,0.71,0.69,0.655,0.62,0.59,0.54,0.49,0.4,0.31,0.2278,0.15871,0.09982,0.04903,0.01,0.01,0.01,0.01,0.01,0.01,0.01,0.01,0.01,0.01,0.01,0.01,0.01
Effect of PTFE nanoparticles in catalyst layer with high Pt loading on PEM fuel cell performance,Gokce S. Avcioglu,Turkey,Middle East Technical University,2016,,100,0,0,0,0,0,0,0,0,0,0,0,0,0,0,0,0,0,0,0,70,0,0,0,0,0,0,0,0,0,30,4.4,,XC-72R,30,230,25,0,electro deposition,10,25,0,0,0,86,175,0.203488372,,,,1,5,1.2,1.2,70,nafion 212,50,135,5,2,100,1,70.2,100,600,,,0,0,0.02,,0.21,445.5,0.97,0.84,0.8,0.76,0.74,0.71,0.66,0.62,0.555,0.495,0.41,0.32,0.2378,0.16871,0.10982,0.05903,0.01478,0.01,0.01,0.01,0.01,0.01,0.01,0.01,0.01,0.01,0.01,0.01,0.01,0.01,0.01
Effect of PTFE nanoparticles in catalyst layer with high Pt loading on PEM fuel cell performance,Gokce S. Avcioglu,Turkey,Middle East Technical University,2016,,100,0,0,0,0,0,0,0,0,0,0,0,0,0,0,0,0,0,0,0,70,0,0,0,0,0,0,0,0,0,30,4.4,,XC-72R,30,230,25,0,electro deposition,10,25,0,0,0,86,175,0.203488372,,,,1.54,5,1.2,1.2,70,nafion 212,50,135,5,2,100,1,70.2,100,600,,,0,0,0.02,,0.21,486,0.97,0.84,0.8,0.76,0.74,0.71,0.66,0.62,0.59,0.54,0.475,0.4,0.32,0.24657,0.18428,0.13077,0.08432,0.04361,0.01,0.01,0.01,0.01,0.01,0.01,0.01,0.01,0.01,0.01,0.01,0.01,0.01
Effect of PTFE nanoparticles in catalyst layer with high Pt loading on PEM fuel cell performance,Gokce S. Avcioglu,Turkey,Middle East Technical University,2016,,100,0,0,0,0,0,0,0,0,0,0,0,0,0,0,0,0,0,0,0,70,0,0,0,0,0,0,0,0,0,30,4.4,,XC-72R,30,230,25,0,electro deposition,10,25,0,0,0,86,175,0.203488372,,,,2.3,5,1.2,1.2,70,nafion 212,50,135,5,2,100,1,70.2,100,600,,,0,0,0.02,,0.21,300,0.97,0.8,0.74,0.675,0.61,0.55,0.5,0.41,0.32,0.2378,0.16871,0.10982,0.05903,0.01478,0.01,0.01,0.01,0.01,0.01,0.01,0.01,0.01,0.01,0.01,0.01,0.01,0.01,0.01,0.01,0.01,0.01
Carbon-supportedPt-CoNanowiresasa NovelCathodeCatalystforProton ExchangeMembraneFuelCells,Bing Li,China,Tongji University,2017,,90,0,0,0,0,0,10,0,0,0,0,0,0,0,0,0,0,0,0,0,33.76,0,0,0,0,0,0,0,0,0,66.24,3.9,,XC-72R,30,230,25,20,NaBH4,7,25,0,0,0,49.46,125,0.252729478,0.893,,,0.333,25,0.4,0.2,40,not-mentioned,,,,,80,0,80,255,570,1.7,3.8,255,570,0,,0.21,720,0.98,0.86,0.8,0.78,0.76,0.735,0.72,0.695,0.675,0.65,0.635,0.6,0.575,0.55,0.51,0.48,0.44,0.38,0.32431,0.2761,0.23394,0.19677,0.16375,0.13423,0.10766,0.08364,0.06182,0.0419,0.02364,0.01,0.01
"Cathode catalyst layers with ionomer to carbon mass ratios in the range 0¨C2 studied by electrochemical impedance spectroscopy, cyclic voltammetry, and performance measurements",Alexander D. Modestov,Russia,Alexander D. Modestov,2014,,100,0,0,0,0,0,0,0,0,0,0,0,0,0,0,0,0,0,0,0,57,0,0,0,0,0,0,0,0,0,43,4.4,,AC01,,,198,1.6,ethylene glycol,10,25,0,0,0,80,175,0.21875,,,,0.43,25,,0.35,40,nafion XL,,140,4,2,100,1,65,,,,,0,0,0.1,,1,1569.03,1,0.875,0.845,0.82,0.8,0.795,0.78,0.76,0.75,0.74,0.72,0.7,0.695,0.68,0.67,0.655,0.64,0.62,0.61,0.60031,0.59119,0.5826,0.57449,0.56683,0.55957,0.55269,0.54615,0.53994,0.53403,0.52839,0.52301
"Cathode catalyst layers with ionomer to carbon mass ratios in the range 0¨C2 studied by electrochemical impedance spectroscopy, cyclic voltammetry, and performance measurements",Alexander D. Modestov,Russia,Alexander D. Modestov,2014,,100,0,0,0,0,0,0,0,0,0,0,0,0,0,0,0,0,0,0,0,57,0,0,0,0,0,0,0,0,0,43,4.4,,AC01,,,198,1.6,ethylene glycol,10,25,0,0,0,65,175,0.269230769,,,,0.86,25,,0.35,40,nafion XL,,140,4,2,100,1,65,,,,,0,0,0.1,,1,250,1,0.8,0.73,0.66,0.59,0.5,0.4,0.32,0.23,0.1478,0.07871,0.01982,0.01,0.01,0.01,0.01,0.01,0.01,0.01,0.01,0.01,0.01,0.01,0.01,0.01,0.01,0.01,0.01,0.01,0.01,0.01
Composite-supported Pt catalyst and electrosprayed cathode catalyst layer for polymer electrolyte membrane fuel cell,Biao Zhou,Canada,University of Windsor,2017,,100,0,0,0,0,0,0,0,0,0,0,0,0,0,0,0,0,0,0,0,20,0,0,0,0,0,0,0,0,0,78.4,3.1,,XC-72R,30,230,185,4,ethylene glycol,7,25,0,0,0,55,225,0.409090909,,,,0.176,5,0.2,0.4,,nafion 212,50,130,3,1.07,100,1,80,225,375,1.5,2.5,225,375,0.2,,0.21,344,0.9,0.78,0.72,0.65,0.6,0.55,0.52,0.475,0.43,0.38,0.33,0.27,0.21431,0.1661,0.12394,0.08677,0.05375,0.02423,0.01,0.01,0.01,0.01,0.01,0.01,0.01,0.01,0.01,0.01,0.01,0.01,0.01
Composite-supported Pt catalyst and electrosprayed cathode catalyst layer for polymer electrolyte membrane fuel cell,Biao Zhou,Canada,University of Windsor,2017,,100,0,0,0,0,0,0,0,0,0,0,0,0,0,0,0,0,0,0,0,20,0,0,0,0,0,0,0,0,0,78.4,3.1,,XC-72R,30,230,185,4,ethylene glycol,7,25,0,0,0,55,225,0.409090909,,,,0.333,5,0.2,0.4,,nafion 212,50,130,3,1.07,100,1,80,225,375,1.5,2.5,225,375,0.2,,0.21,495,0.95,0.81,0.75,0.71,0.66,0.65,0.6,0.56,0.545,0.505,0.48,0.45,0.4,0.36,0.325,0.3,0.25,0.2033,0.16239,0.12625,0.0941,0.0653,0.03936,0.01588,0.01,0.01,0.01,0.01,0.01,0.01,0.01
Composite-supported Pt catalyst and electrosprayed cathode catalyst layer for polymer electrolyte membrane fuel cell,Biao Zhou,Canada,University of Windsor,2017,,100,0,0,0,0,0,0,0,0,0,0,0,0,0,0,0,0,0,0,0,20,0,0,0,0,0,0,0,0,0,78.4,3.1,,XC-72R,30,230,185,4,ethylene glycol,7,25,0,0,0,55,225,0.409090909,,,,0.538,5,0.2,0.4,,nafion 212,50,130,3,1.07,100,1,80,225,375,1.5,2.5,225,375,0.2,,0.21,420,0.95,0.81,0.75,0.71,0.66,0.61,0.58,0.545,0.5,0.46,0.42,0.375,0.31,0.26,0.2133,0.17239,0.13625,0.1041,0.0753,0.04936,0.02588,0.01,0.01,0.01,0.01,0.01,0.01,0.01,0.01,0.01,0.01
Composite-supported Pt catalyst and electrosprayed cathode catalyst layer for polymer electrolyte membrane fuel cell,Biao Zhou,Canada,University of Windsor,2017,,100,0,0,0,0,0,0,0,0,0,0,0,0,0,0,0,0,0,0,0,20,0,0,0,0,0,0,0,0,0,78.4,3.1,,XC-72R,30,230,185,4,ethylene glycol,7,25,0,0,0,55,225,0.409090909,,,,0.333,5,0.17,0.4,,nafion 212,50,130,3,1.07,100,1,80,225,375,1.5,2.5,225,375,0.2,,0.21,489.5,0.95,0.8,0.75,0.705,0.67,0.625,0.6,0.575,0.54,0.5,0.48,0.445,0.4,0.36,0.33,0.3,0.27156,0.24592,0.2227,0.20157,0.18225,0.16452,0.1482,0.13312,0.11915,0.10617,0.09407,0.08277,0.0722,0.06228,0.05296
Effect of heat treatment on the activity and stability of carbon supported PtMo alloy electrocatalysts for hydrogen oxidation in proton exchange membrane fuel cells,Edson A. Ticianelli,Brazil,Universidade de S?o Paulo,2013,,60,0,0,0,0,0,0,0,0,0,0,0,0,40,0,0,0,0,0,0,20,0,0,0,0,0,0,0,0,0,80,3.2,,XC-72R,30,230,25,,Formic acid,7,600,1,1,0,55,225,0.409090909,,,,,4.62,0.4,0.4,,nafion 115,175,125,1,5,100,1,85,,,,,0,0,0,,1,766.176,0.95,0.85,0.805,0.8,0.78,0.75,0.71,0.7,0.68,0.65,0.62,0.6,0.595,0.57,0.53,0.5,0.47156,0.44592,0.4227,0.40157,0.38225,0.36452,0.3482,0.33312,0.31915,0.30617,0.29407,0.28277,0.2722,0.26228,0.25296
Effects of electrospun polyacrylonitrile-based carbon nano?bers as catalyst support in PEMFC,Wan-Jin Lee,Korea,Chonnam National University,2009,,100,0,0,0,0,0,0,0,0,0,0,0,0,0,0,0,0,0,0,0,20,0,0,0,0,0,0,0,0,0,80,2.9,,carbon nanofiber,,,130,180,ethylene glycol,12,25,0,0,0,74.5,225,0.302013423,,,,,5,0.5,0.5,,nafion 115,175,140,,10.335,85,1,80,,,,,0,0,0.1,,1,760,0.975,0.9,0.815,0.755,0.705,0.68,0.655,0.64,0.605,0.595,0.575,0.55,0.535,0.51,0.5,0.48,0.45,0.44,0.41,0.4,0.38,0.355,0.345,0.31,0.3,0.25,0.235,0.22056,0.20716,0.19468,0.18305
Electrochemical Characteristics and Performance of Platinum Nanoparticles Supported by Vulcan/Polyanilinefor Oxygen Reductionin PEMFC,K.Kakaei1,Iran,University Of Maragheh,2012,,100,0,0,0,0,0,0,0,0,0,0,0,0,0,0,0,0,0,0,0,20,0,0,0,0,0,0,0,0,0,80,3.1,,XC-72R/Carbon nanofiber hybrid,,,25,0,ethylene glycol,10,25,0,0,0,41.3,225,0.544794189,,,,,6.25,0.2,0.2,10,nafion 115,175,120,1.5,10.335,100,1,50,,,,,0,0,0.1,,1,495,0.93,0.8,0.745,0.71,0.68,0.65,0.61,0.59,0.56,0.52,0.49,0.45,0.41,0.37,0.315,0.28,0.24695,0.21741,0.19083,0.16679,0.14495,0.12501,0.10675,0.08995,0.07445,0.0601,0.04678,0.03438,0.02281,0.01198,0.00184
Electrochemical Characteristics and Performance of Platinum Nanoparticles Supported by Vulcan/Polyanilinefor Oxygen Reductionin PEMFC,K.Kakaei1,Iran,University Of Maragheh,2012,,100,0,0,0,0,0,0,0,0,0,0,0,0,0,0,0,0,0,0,0,60,0,0,0,0,0,0,0,0,0,40,4.4,,XC-72R/Carbon nanofiber hybrid,,,25,0,ethylene glycol,10,25,0,0,0,75.5,180,0.238410596,,,,,6.25,0.2,0.2,10,nafion 115,175,120,1.5,10.335,100,1,50,,,,,0,0,0.1,,1,594,0.93,0.83,0.795,0.76,0.735,0.7,0.675,0.645,0.61,0.595,0.565,0.525,0.495,0.45,0.4,0.35,0.3033,0.26239,0.22625,0.1941,0.1653,0.13936,0.11588,0.09452,0.07501,0.05711,0.04063,0.02542,0.01132,0.01,0.01
