Repository: amirnarimani81/Machine-Learning-Driven-PEMFC-Performance-Prediction-Optimization-Degradation-Modeling

## Overview

Designing high-performance **Membrane Electrode Assemblies (MEAs)** for 
**Proton Exchange Membrane Fuel Cells (PEMFCs)** traditionally relies on expensive and 
time-consuming experimental trial-and-error.

The objective is to replace traditional trial-and-error experimental approaches with
data-driven models capable of:

- Predicting fuel cell performance metrics such as maximum power density (MPD).
- Identifying critical catalyst and MEA design parameters.
- Understanding relationships between material properties and electrochemical performance.
- Supporting accelerated catalyst and MEA development.

File: 2.Ensemble-Machine-Learning--for-MEA-PEMF/database.csv (part 8 of 12)
ticle variance,carbon substrate type,carbon particle diameter(nm),support BET surface area(m2/g),Reduction Temperature,Reduction Time/min,Reducing agent( chemical name in english),pH,Annealing Temperature,Annealing Time/h,Atomosphere h2,Atomosphere inert,ECSA m2/g,Mass Activity mA mg-1,Specific Activity mA cm-2,Half wave potential £¨V vsRHE£©,Onset Potential £¨V vsRHE£©,Reduce in MA/ mA mg-1,I/C Ratio(ionomer/catalyst),Area cm2,Cathodic Loading Amount mgPt cm-2,Anodic Platinum Loading Amount mgPt cm-2,Anodic catalyst type x wt% Pt/C,Membrane,membrane thickness,Hot Press Temperature,Hot Press Time min,Hot Press Pressure Mpa,Humidity %,GDE for 1,celltemp©,Flowing rate of H2 ml min-1,flowing rate of cathode gas(O2/air),stoichiometry/anode,stoichiometry/cathode,stoich to flow anode,stoich to flow cathode,Back Pressure Mpa,"Current decay at 0.6V(ma,cm2)",Cathode gas oxygen ratio,Maximum Power Density mW cm-2,Open Circuit Voltage V,Voltage 100mA cm0,Voltage 200mA cm0,Voltage 300mA cm0,Voltage 400mA cm0,Voltage 500mA cm0,Voltage 600mA cm0,Voltage 700mA cm0,Voltage 800mA cm0,Voltage 900mA cm0,Voltage 1000mA cm0,Voltage 1100mA cm0,Voltage 1200mA cm0,Voltage 1300mA cm0,Voltage 1400mA cm0,Voltage 1500mA cm0,Voltage 1600mA cm0,Voltage 1700mA cm0,Voltage 1800mA cm0,Voltage 1900mA cm0,Voltage 2000mA cm0,Voltage 2100mA cm0,Voltage 2200mA cm0,Voltage 2300mA cm0,Voltage 2400mA cm0,Voltage 2500mA cm0,Voltage 2600mA cm0,Voltage 2700mA cm0,Voltage 2800mA cm0,Voltage 2900mA cm0,Voltage 3000mA cm0
Electrochemical performance of low temperature PEMFC with surface tailored carbon nanofibers as catalyst support,Francisco Alcaide,Spain,"Energy Department, CIDETEC-IK4, Po Miram¨®n",2012,,100,0,0,0,0,0,0,0,0,0,0,0,0,0,0,0,0,0,0,0,20,0,0,0,0,0,0,0,0,0,80,4.2,,carbon nanofiber,,,25,0,NaBH4,7,25,0,0,0,55.4,225,0.406137184,,,,0.4,16,0.2,0.4,20,nafion 212,50,,,,100,0,70,225,300,1.5,2,225,300,0,,0.21,273,0.875,0.78,0.725,0.68,0.61,0.545,0.455,0.3728,0.30371,0.24482,0.19403,0.14978,0.11088,0.07641,0.04566,0.01806,0.01,0.01,0.01,0.01,0.01,0.01,0.01,0.01,0.01,0.01,0.01,0.01,0.01,0.01,0.01
Enhanced carbon corrosion resistance for FEFC Pt/C catalysts using steam-etched carbon blacks as a catalyst support,Jian Xie,United States,Indiana University-Purdue University Indianapolis,2012,,100,0,0,0,0,0,0,0,0,0,0,0,0,0,0,0,0,0,0,0,20,0,0,0,0,0,0,0,0,0,80,3.1,,XC-72R,30,230,140,180,ethylene glycol,10,25,0,0,0,55,225,0.409090909,,,,,50,0.6,0.6,,nafion 112,50,210,5,45.4,50,0,80,520,2060,3,3,450,450,0.049,,0.21,585,1,0.795,0.76,0.71,0.695,0.66,0.64,0.61,0.595,0.57,0.53,0.5,0.485,0.45,0.41,0.39,0.35,0.3,0.2533,0.21239,0.17625,0.1441,0.1153,0.08936,0.06588,0.04452,0.02501,0.01,0.01,0.01,0.01
Enhanced stability of multilayer graphene-supported catalysts for polymer electrolyte membrane fuel cell cathodes,H. Natter,Germany,Saarland University,2015,,100,0,0,0,0,0,0,0,0,0,0,0,0,0,0,0,0,0,0,0,50,0,0,0,0,0,0,0,0,0,50,4.4,,graphene,,600,120,1440,ethylene glycol,10,25,0,0,0,88,180,0.204545455,,,,1.67,50,0.27,0.27,40,nafion 212,50,125,6,5,90,1,80,225,375,1.5,2.5,225,375,0.15,,0.21,195,0.88,0.73,0.63,0.55,0.47,0.39,0.31657,0.25428,0.20077,0.15432,0.11361,0.07763,0.04562,0.01694,0.01,0.01,0.01,0.01,0.01,0.01,0.01,0.01,0.01,0.01,0.01,0.01,0.01,0.01,0.01,0.01,0.01
Enhanced stability of multilayer graphene-supported catalysts for polymer electrolyte membrane fuel cell cathodes,H. Natter,Germany,Saarland University,2015,,100,0,0,0,0,0,0,0,0,0,0,0,0,0,0,0,0,0,0,0,50,0,0,0,0,0,0,0,0,0,50,4.4,,graphene,,600,120,1440,ethylene glycol,10,25,0,0,0,88,180,0.204545455,,,,1.67,50,0.322,0.161,40,nafion 212,50,125,6,5,90,1,80,225,375,1.5,2.5,225,375,0.15,,0.21,332.5,0.9,0.79,0.72,0.68,0.63,0.59,0.525,0.475,0.41,0.35,0.29431,0.2461,0.20394,0.16677,0.13375,0.10423,0.07766,0.05364,0.03182,0.0119,0.01,0.01,0.01,0.01,0.01,0.01,0.01,0.01,0.01,0.01,0.01
Enhanced stability of multilayer graphene-supported catalysts for polymer electrolyte membrane fuel cell cathodes,H. Natter,Germany,Saarland University,2015,,100,0,0,0,0,0,0,0,0,0,0,0,0,0,0,0,0,0,0,0,50,0,0,0,0,0,0,0,0,0,50,4.4,,graphene,,600,120,1440,ethylene glycol,10,25,0,0,0,88,180,0.204545455,,,,1.67,50,0.83,0.415,40,nafion 212,50,125,6,5,90,1,80,225,375,1.5,2.5,225,375,0.15,,0.21,332.5,0.98,0.8,0.74,0.69,0.64,0.59,0.53,0.475,0.41,0.35,0.25,0.15909,0.08333,0.01923,0.01,0.01,0.01,0.01,0.01,0.01,0.01,0.01,0.01,0.01,0.01,0.01,0.01,0.01,0.01,0.01,0.01
Influence of platinum dispersity on oxygen transport resistance and performance in PEMFC as Catalyst Support for PEMFC,Hongmei Yu,China,Dalian Institute of Chemical Physics£¬Chinese Academy of Sciences,2019,,100,0,0,0,0,0,0,0,0,0,0,0,0,0,0,0,0,0,0,0,20,0,0,0,0,0,0,0,0,0,80,3.1,,XC-72R,30,230,198,1.6,ethylene glycol,10,25,0,0,0,55,225,0.409090909,,,,0.7,5,0.4,0.2,70,nafion 211,25,,,,100,0,65,,,,,0,0,0.1,,0.21,770,0.93,0.88,0.85,0.845,0.825,0.805,0.8,0.78,0.76,0.75,0.72,0.7,0.61,0.5,0.21,0.01,0.01,0.01,0.01,0.01,0.01,0.01,0.01,0.01,0.01,0.01,0.01,0.01,0.01,0.01,0.01
Influence of platinum dispersity on oxygen transport resistance and performance in PEMFC as Catalyst Support for PEMFC,Hongmei Yu,China,Dalian Institute of Chemical Physics£¬Chinese Academy of Sciences,2019,,100,0,0,0,0,0,0,0,0,0,0,0,0,0,0,0,0,0,0,0,40,0,0,0,0,0,0,0,0,0,60,3.9,,XC-72R,30,230,198,1.6,ethylene glycol,10,25,0,0,0,61.7,217,0.351701783,,,,0.7,5,0.4,0.2,70,nafion 211,25,,,,100,0,65,,,,,0,0,0.1,,0.21,715,0.96,0.87,0.85,0.82,0.8,0.795,0.78,0.76,0.75,0.74,0.7,0.65,0.58,0.45,0.1,0.01,0.01,0.01,0.01,0.01,0.01,0.01,0.01,0.01,0.01,0.01,0.01,0.01,0.01,0.01,0.01
Influence of platinum dispersity on oxygen transport resistance and performance in PEMFC as Catalyst Support for PEMFC,Hongmei Yu,China,Dalian Institute of Chemical Physics£¬Chinese Academy of Sciences,2019,,100,0,0,0,0,0,0,0,0,0,0,0,0,0,0,0,0,0,0,0,60,0,0,0,0,0,0,0,0,0,40,4.4,,XC-72R,30,230,198,1.6,ethylene glycol,10,25,0,0,0,90,180,0.2,,,,0.7,5,0.4,0.2,70,nafion 211,25,,,,100,0,65,,,,,0,0,0.1,,0.21,590,0.91,0.85,0.825,0.8,0.795,0.75,0.74,0.705,0.69,0.65,0.59,0.5,0.35,0.23,0.12185,0.03313,0.01,0.01,0.01,0.01,0.01,0.01,0.01,0.01,0.01,0.01,0.01,0.01,0.01,0.01,0.01
Influence of platinum dispersity on oxygen transport resistance and performance in PEMFC as Catalyst Support for PEMFC,Hongmei Yu,China,Dalian Institute of Chemical Physics£¬Chinese Academy of Sciences,2019,,100,0,0,0,0,0,0,0,0,0,0,0,0,0,0,0,0,0,0,0,20,0,0,0,0,0,0,0,0,0,80,3.1,,XC-72R,30,230,198,1.6,ethylene glycol,10,25,0,0,0,55,225,0.409090909,,,,0.7,5,0.3,0.2,70,nafion 211,25,,,,100,0,65,,,,,0,0,0.1,,0.21,774,0.93,0.86,0.84,0.81,0.8,0.795,0.775,0.755,0.745,0.725,0.7,0.67,0.645,0.575,0.5,0.345,0.20716,0.0968,0.01,0.01,0.01,0.01,0.01,0.01,0.01,0.01,0.01,0.01,0.01,0.01,0.01
Influence of platinum dispersity on oxygen transport resistance and performance in PEMFC as Catalyst Support for PEMFC,Hongmei Yu,China,Dalian Institute of Chemical Physics£¬Chinese Academy of Sciences,2019,,100,0,0,0,0,0,0,0,0,0,0,0,0,0,0,0,0,0,0,0,40,0,0,0,0,0,0,0,0,0,60,3.9,,XC-72R,30,230,198,1.6,ethylene glycol,10,25,0,0,0,61.7,217,0.351701783,,,,0.7,5,0.3,0.2,70,nafion 211,25,,,,100,0,65,,,,,0,0,0.1,,0.21,654.5,0.95,0.845,0.8,0.795,0.76,0.75,0.725,0.7,0.69,0.65,0.61,0.595,0.545,0.46,0.35,0.25044,0.15991,0.08445,0.02057,0.01,0.01,0.01,0.01,0.01,0.01,0.01,0.01,0.01,0.01,0.01,0.01
Influence of platinum dispersity on oxygen transport resistance and performance in PEMFC as Catalyst Support for PEMFC,Hongmei Yu,China,Dalian Institute of Chemical Physics£¬Chinese Academy of Sciences,2019,,100,0,0,0,0,0,0,0,0,0,0,0,0,0,0,0,0,0,0,0,20,0,0,0,0,0,0,0,0,0,80,4.4,,XC-72R,30,230,198,1.6,ethylene glycol,10,25,0,0,0,90,180,0.2,,,,0.7,5,0.2,0.2,70,nafion 211,25,,,,100,0,65,,,,,0,0,0.1,,0.21,732,0.945,0.85,0.82,0.8,0.795,0.775,0.755,0.75,0.735,0.705,0.7,0.655,0.61,0.555,0.46,0.36,0.26909,0.19333,0.12923,0.07429,0.02667,0.01,0.01,0.01,0.01,0.01,0.01,0.01,0.01,0.01,0.01
Influence of platinum dispersity on oxygen transport resistance and performance in PEMFC as Catalyst Support for PEMFC,Hongmei Yu,China,Dalian Institute of Chemical Physics£¬Chinese Academy of Sciences,2019,,100,0,0,0,0,0,0,0,0,0,0,0,0,0,0,0,0,0,0,0,40,0,0,0,0,0,0,0,0,0,60,3.9,,XC-72R,30,230,198,1.6,ethylene glycol,10,25,0,0,0,55,225,0.409090909,,,,0.7,5,0.2,0.2,70,nafion 211,25,,,,100,0,65,,,,,0,0,0.1,,0.21,660,0.9,0.83,0.805,0.795,0.76,0.75,0.745,0.705,0.695,0.655,0.64,0.6,0.53,0.4,0.28331,0.18828,0.1094,0.04287,0.01,0.01,0.01,0.01,0.01,0.01,0.01,0.01,0.01,0.01,0.01,0.01,0.01
Influence of platinum dispersity on oxygen transport resistance and performance in PEMFC as Catalyst Support for PEMFC,Hongmei Yu,China,Dalian Institute of Chemical Physics£¬Chinese Academy of Sciences,2019,,100,0,0,0,0,0,0,0,0,0,0,0,0,0,0,0,0,0,0,0,20,0,0,0,0,0,0,0,0,0,80,3.1,,XC-72R,30,230,198,1.6,ethylene glycol,10,25,0,0,0,61.7,217,0.351701783,,,,0.7,5,0.1,0.2,70,nafion 211,25,,,,100,0,65,,,,,0,0,0.1,,0.21,605,0.91,0.8,0.78,0.75,0.74,0.705,0.695,0.66,0.65,0.61,0.6,0.55,0.5,0.45,0.35,0.25909,0.18333,0.11923,0.06429,0.01667,0.01,0.01,0.01,0.01,0.01,0.01,0.01,0.01,0.01,0.01,0.01
Influence of platinum dispersity on oxygen transport resistance and performance in PEMFC as Catalyst Support for PEMFC,Hongmei Yu,China,Dalian Institute of Chemical Physics£¬Chinese Academy of Sciences,2019,,100,0,0,0,0,0,0,0,0,0,0,0,0,0,0,0,0,0,0,0,40,0,0,0,0,0,0,0,0,0,60,3.9,,XC-72R,30,230,198,1.6,ethylene glycol,10,25,0,0,0,90,180,0.2,,,,0.7,5,0.1,0.2,70,nafion 211,25,,,,100,0,65,,,,,0,0,0.1,,0.21,600,0.91,0.8,0.78,0.75,0.74,0.705,0.695,0.66,0.65,0.61,0.6,0.51,0.405,0.30976,0.23072,0.16407,0.1071,0.05786,0.01486,0.01,0.01,0.01,0.01,0.01,0.01,0.01,0.01,0.01,0.01,0.01,0.01
Graphitised Carbon Nanofibres as Catalyst Support for PEMFC,E. Yli-Rantala,Finland,VTT Technical Research Centre of Finland,2011,,100,0,0,0,0,0,0,0,0,0,0,0,0,0,0,0,0,0,0,0,16.4,0,0,0,0,0,0,0,0,0,83.6,5.3,,carbon nanofiber,,,198,1.6,ethylene glycol,10,25,0,0,0,55,225,0.409090909,,,,0.5625,3,0.57,0.57,30,nafion 115,175,130,0.5,,100,0,80,,,,,0,0,0,,0.21,363.424,0.95,0.74,0.68,0.63,0.59,0.55,0.51,0.475,0.44,0.4,0.355,0.315,0.295,0.27586,0.25828,0.2421,0.22714,0.21327,0.20039,0.18838,0.17716,0.16666,0.1568,0.14754,0.13882,0.13059,0.12281,0.11545,0.10847,0.10167,0.09521
High performance polymer electrolyte membrane fuel cells (PEMFCs) with gradient Pt nanowire cathodes prepared by decal transfer method,Sheng Sui,China,Shanghai Jiao Tong University,2015,,100,0,0,0,0,0,0,0,0,0,0,0,0,0,0,0,0,0,0,0,60,0,0,0,0,0,0,0,0,0,40,4.4,,XC-72R,30,230,25,0,formic acid,7,25,0,0,0,36,180,0.5,,,,0.33,10.89,0.2,0.3,40,nafion 212,50,145,3,0.4,100,0,70,225,300,1.5,2,225,300,0.1,,0.21,686,0.87,0.82,0.795,0.78,0.75,0.72,0.7,0.68,0.66,0.62,0.6,0.58,0.55,0.51,0.49,0.45,0.41,0.39,0.34,0.2933,0.25239,0.21625,0.1841,0.1553,0.12936,0.10588,0.08452,0.06501,0.04711,0.03063,0.01542
High performance polymer electrolyte membrane fuel cells (PEMFCs) with gradient Pt nanowire cathodes prepared by decal transfer method,Sheng Sui,China,Shanghai Jiao Tong University,2015,,100,0,0,0,0,0,0,0,0,0,0,0,0,0,0,0,0,0,0,0,60,0,0,0,0,0,0,0,0,0,40,4.4,,XC-72R,30,230,25,0,formic acid,7,25,0,0,0,32,180,0.5625,,,,0.33,10.89,0.3,0.3,40,nafion 212,50,145,3,0.4,100,0,70,225,300,1.5,2,225,300,0.1,,0.21,931,0.97,0.85,0.81,0.795,0.785,0.76,0.74,0.72,0.71,0.695,0.68,0.66,0.64,0.62,0.6,0.595,0.57,0.53,0.51,0.49,0.45,0.41,0.39,0.33,0.27431,0.2261,0.18394,0.14677,0.11375,0.08423,0.05766
High performance polymer electrolyte membrane fuel cells (PEMFCs) with gradient Pt nanowire cathodes prepared by decal transfer method,Sheng Sui,China,Shanghai Jiao Tong University,2015,,100,0,0,0,0,0,0,0,0,0,0,0,0,0,0,0,0,0,0,0,60,0,0,0,0,0,0,0,0,0,40,4.4,,XC-72R,30,230,25,0,formic acid,7,25,0,0,0,28,180,0.642857143,,,,0.33,10.89,0.4,0.3,40,nafion 212,50,145,3,0.4,100,0,70,225,300,1.5,2,225,300,0.1,,0.21,912,0.97,0.85,0.81,0.795,0.785,0.76,0.74,0.72,0.71,0.695,0.68,0.66,0.64,0.62,0.6,0.595,0.57,0.515,0.5,0.47,0.415,0.385,0.345,0.30738,0.27398,0.24414,0.2173,0.19305,0.17102,0.15092,0.13251
High performance polymer electrolyte membrane fuel cells (PEMFCs) with gradient Pt nanowire cathodes prepared by decal transfer method,Sheng Sui,China,Shanghai Jiao Tong University,2015,,100,0,0,0,0,0,0,0,0,0,0,0,0,0,0,0,0,0,0,0,60,0,0,0,0,0,0,0,0,0,40,4.4,,XC-72R,30,230,25,0,formic acid,7,25,0,0,0,22,180,0.818181818,,,,0.33,10.89,0.5,0.3,40,nafion 212,50,145,3,0.4,100,0,70,225,300,1.5,2,225,300,0.1,,0.21,825,0.97,0.85,0.81,0.795,0.785,0.76,0.755,0.73,0.71,0.7,0.68,0.66,0.63,0.605,0.585,0.55,0.505,0.48,0.425,0.395,0.33,0.26985,0.21805,0.17298,0.1334,0.09837,0.06715,0.03915,0.01389,0.01,0.01
High performance polymer electrolyte membrane fuel cells (PEMFCs) with gradient Pt nanowire cathodes prepared by decal transfer method,Sheng Sui,China,Shanghai Jiao Tong University,2015,,100,0,0,0,0,0,0,0,0,0,0,0,0,0,0,0,0,0,0,0,60,0,0,0,0,0,0,0,0,0,40,4.4,,XC-72R,30,230,25,0,formic acid,7,25,0,0,0,27,180,0.666666667,,,,0.17,10.89,0.3,0.3,40,nafion 212,50,145,3,0.4,100,0,70,225,300,1.5,2,225,300,0.1,,0.21,882,0.97,0.85,0.81,0.795,0.785,0.76,0.755,0.73,0.71,0.7,0.68,0.66,0.63,0.605,0.585,0.57,0.53,0.5,0.49,0.46,0.41,0.395,0.34,0.2888,0.24421,0.20503,0.17033,0.13939,0.11162,0.08657,0.06384
High performance polymer electrolyte membrane fuel cells (PEMFCs) with gradient Pt nanowire cathodes prepared by decal transfer method,Sheng Sui,China,Shanghai Jiao Tong University,2015,,100,0,0,0,0,0,0,0,0,0,0,0,0,0,0,0,0,0,0,0,60,0,0,0,0,0,0,0,0,0,40,4.4,,XC-72R,30,230,25,0,formic acid,7,25,0,0,0,20,180,0.9,,,,0.67,10.89,0.3,0.3,40,nafion 212,50,145,3,0.4,100,0,70,225,300,1.5,2,225,300,0.1,,0.21,855,0.97,0.85,0.81,0.795,0.785,0.76,0.755,0.73,0.71,0.7,0.68,0.66,0.63,0.605,0.585,0.57,0.52,0.495,0.46,0.41,0.38,0.31,0.2454,0.19007,0.14213,0.10021,0.06323,0.03037,0.01,0.01,0.01
High performance polymer electrolyte membrane fuel cells (PEMFCs) with gradient Pt nanowire cathodes prepared by decal transfer method,Sheng Sui,China,Shanghai Jiao Tong University,2015,,100,0,0,0,0,0,0,0,0,0,0,0,0,0,0,0,0,0,0,0,60,0,0,0,0,0,0,0,0,0,40,4.4,,XC-72R,30,230,25,0,formic acid,7,25,0,0,0,11,180,1.636363636,,,,1,10.89,0.3,0.3,40,nafion 212,50,145,3,0.4,100,0,70,225,300,1.5,2,225,300,0.1,,0.21,700,0.97,0.85,0.81,0.795,0.785,0.745,0.72,0.705,0.69,0.67,0.63,0.6,0.58,0.535,0.5,0.44,0.4,0.335,0.27485,0.22305,0.17798,0.1384,0.10337,0.07215,0.04415,0.01889,0.01,0.01,0.01,0.01,0.01
Investigation of Carbon Nanofiber supported Electrocatalysts with Ultra-low Platinum Loading for the Use in PEMFuel Cells,P.Podleschny,Germany,WestfalischeHochschuleGelsenkirchenBocholtRecklinghausen University of Applied Sciences,2018,,100,0,0,0,0,0,0,0,0,0,0,0,0,0,0,0,0,0,0,0,60,0,0,0,0,0,0,0,0,0,40,4.4,,carbon nanofiber,,,25,0,ethylene glycol,7,25,0,0,0,88,180,0.204545455,,,,,25,0.01,0.05,10,nafion 212,50,140,10,2,65,1,80,1200,1200,8,8,1200,1200,0.25,,0.21,525,0.895,0.65,0.61,0.59,0.56,0.55,0.53,0.51,0.5,0.48,0.46,0.445,0.425,0.4,0.375,0.345,0.31,0.27695,0.24741,0.22083,0.19679,0.17495,0.15501,0.13675,0.11995,0.10445,0.0901,0.07678,0.06438,0.05281,0.04198
Investigation of catalytic vs reactant transport effect of catalyst layers on proton exchange membrane fuel cell performance,Xianguo Li,Canada,University of Waterloo,2017,,100,0,0,0,0,0,0,0,0,0,0,0,0,0,0,0,0,0,0,0,20,0,0,0,0,0,0,0,0,0,80,2,,XC-72R,30,230,25,0,ethylene glycol,7,25,0,0,0,62,225,0.362903226,,,,0.3333,45,0.4,0.1,,nafion 211,25,130,3,6.89,100,0,75,,,,,0,0,0.035,,0.21,819,0.95,0.8,0.77,0.72,0.7,0.68,0.66,0.63,0.61,0.6,0.595,0.58,0.55,0.53,0.51,0.5,0.49,0.47,0.43,0.41,0.4,0.39,0.37,0.33,0.29238,0.25898,0.22914,0.2023,0.17805,0.15602,0.13592
Investigation of catalytic vs reactant transport effect of catalyst layers on proton exchange membrane fuel cell performance,Xianguo Li,Canada,University of Waterloo,2017,,100,0,0,0,0,0,0,0,0,0,0,0,0,0,0,0,0,0,0,0,60,0,0,0,0,0,0,0,0,0,40,4,,XC-72R,30,230,25,0,ethylene glycol,7,25,0,0,0,43,180,0.418604651,,,,0.3333,45,0.4,0.1,,nafion 211,25,130,3,6.89,100,0,75,,,,,0,0,0.035,,0.21,983.07,0.95,0.85,0.8,0.78,0.75,0.72,0.7,0.69,0.68,0.65,0.62,0.605,0.6,0.59,0.575,0.55,0.52,0.5,0.49,0.47,0.42,0.405,0.395,0.385,0.37531,0.36619,0.3576,0.34949,0.34183,0.33457,0.32769
Nanostructured PtVFe catalysts: Electrocatalytic performance in proton exchange membrane fuel cells,Chuan-Jian Zhong,united States,State University of New York at Binghamton,2009,,42,0,0,0,0,0,0,39,0,0,0,0,0,0,0,19,0,0,0,0,21,0,0,0,0,0,0,0,0,0,79,3.4,,XC-72R,30,230,270,40,"1,2 hexadecanediol",7,25,0,0,0,54.6,225,0.412087912,0.83,,,,,0.4,0.4,20,nafion 212,50,120,,,100,1,75,,,,,0,0,0.2,,1,828,1,0.85,0.8,0.79,0.76,0.73,0.705,0.695,0.68,0.66,0.63,0.605,0.6,0.58,0.55,0.51,0.5,0.48,0.46,0.405,0.395,0.36,0.31,0.28,0.25156,0.22592,0.2027,0.18157,0.16225,0.14452,0.1282
Synthesis of Durable Small-sized Bilayer Au@Pt Nanoparticles for High Performance PEMFC Catalysts,Byungchan Han,Korea,Yonsei University,2017,,63,0,37,0,0,0,0,0,0,0,0,0,0,0,0,0,0,0,0,0,40,0,0,0,0,0,0,0,0,0,60,2.8,,XC-72R,30,230,25,600,ascorbic acid,7,300,2,0,0,140.2,470,0.335235378,,,,0.3158,1,0.1,0.4,40,nafion 212,50,120,3,0.1,100,1,75,,,,,0,0,0,,1,1560,0.9,0.8,0.77,0.74,0.72,0.7,0.695,0.685,0.675,0.665,0.65,0.642,0.633,0.625,0.618,0.612,0.606,0.6,0.59,0.58,0.574,0.569,0.563,0.557,0.551,0.546,0.54,0.535,0.53,0.525,0.52
Synthesis of Durable Small-sized Bilayer Au@Pt Nanoparticles for High Performance PEMFC Catalysts,Byungchan Han,Korea,Yonsei University,2017,,82,0,18,0,0,0,0,0,0,0,0,0,0,0,0,0,0,0,0,0,40,0,0,0,0,0,0,0,0,0,60,3.5,,XC-72R,30,230,25,600,ascorbic acid,7,300,2,0,0,95.7,410,0.428422153,,,,0.3158,1,0.1,0.4,40,nafion 212,50,120,3,0.1,100,1,75,,,,,0,0,0,,1,1605,0.93,0.775,0.76,0.745,0.725,0.71,0.698,0.69,0.68,0.67,0.66,0.653,0.646,0.639,0.632,0.625,0.6187,0.612,0.6062,0.6,0.592,0.586,0.578,0.5726,0.5672,0.5618,0.556,0.551,0.5457,0.54,0.535
New Method to Synthesize Highly Active and Durable Chemically Ordered fct-PtCo Cathode Catalyst for PEMFCs,Branko N. Popov,united States,University of South Carolina,2017,PtCo/CCCS-800,47.3,0,0,0,0,0,52.7,0,0,0,0,0,0,0,0,0,0,0,0,0,43.7,0,0,0,0,0,0,0,0,0,56.3,2,,home-made carbon,,,160,180,ethylene glycol,11,800,1,0,1,74,217,0.293243243,,,,0.25,25,0.1,0.1,20,nafion 212,50,140,4,2,50,0,80,300,300,2,2,300,300,0.17,,0.21,600,0.98,0.83,0.79,0.755,0.74,0.703,0.685,0.65,0.62,0.597,0.56,0.525,0.5,0.46,0.425,0.395,0.345,0.297,0.235,0.17753,0.12787,0.08454,0.0464,0.01257,0.01,0.01,0.01,0.01,0.01,0.01,0.01
New Method to Synthesize Highly Active and Durable Chemically Ordered fct-PtCo Cathode Catalyst for PEMFCs,Branko N. Popov,united States,University of South Carolina,2017,PtCo/C-900,52.3,0,0,0,0,0,47.7,0,0,0,0,0,0,0,0,0,0,0,0,0,37.85,0,0,0,0,0,0,0,0,0,62.15,5,,XC-72R,30,230,25,0,none,7,900,2,1,0,61.7,217,0.351701783,,,,0.25,25,0.1,0.1,20,nafion 212,50,140,4,2,50,0,80,300,300,2,2,300,300,0.17,,0.21,550,0.98,0.84,0.79,0.77,0.735,0.705,0.68,0.65,0.62,0.59,0.547,0.5,0.452,0.385,0.3,0.22218,0.15647,0.10025,0.0516,0.01,0.01,0.01,0.01,0.01,0.01,0.01,0.01,0.01,0.01,0.01,0.01
New Method to Synthesize Highly Active and Durable Chemically Ordered fct-PtCo Cathode Catalyst for PEMFCs,Branko N. Popov,united States,University of South Carolina,2017,TEC10E50E,100,0,0,0,0,0,0,0,0,0,0,0,0,0,0,0,0,0,0,0,52,0,0,0,0,0,0,0,0,0,48,4,1.3,XC-72R,30,230,198,1.6,ethylene glycol,10,25,0,0,0,63,180,0.285714286,,,,0.25,25,0.1,0.1,20,nafion 212,50,140,4,2,50,0,80,300,300,2,2,300,300,0.17,,0.21,609,0.95,0.78,0.73,0.702,0.675,0.645,0.615,0.598,0.57,0.54,0.515,0.515,0.49,0.465,0.435,0.405,0.375,0.35,0.32619,0.30455,0.28478,0.26667,0.25,0.23462,0.22037,0.20714,0.19483,0.18333,0.17258,0.1625,0.15303
Highly Durable and Active PtFe Nanocatalyst for Electrochemical Oxygen Reduction Reaction,Taeghwan Hyeon,Korea,Institute for Basic Science (IBS),2015,fct-PtFe/C,50,0,0,0,0,0,0,50,0,0,0,0,0,0,0,0,0,0,0,0,20,5,0,0,0,0,0,0,0,0,75,6.5,,EC300,40,875,220,60,oleylamine,7,700,2,1,0,69.5,1600,2.302158273,0.94,1.05,,0.4285,5,0.2,0.2,20,nafion 212,50,,,,100,1,80,225,1200,1.5,8,225,1200,0,,0.21,473,0.97,0.77,0.73,0.695,0.66,0.63,0.605,0.549,0.52,0.49,0.46,0.43,0.39,0.35238,0.31898,0.28914,0.2623,0.23805,0.21602,0.19592,0.17751,0.16059,0.14497,0.13052,0.11711,0.10463,0.09299,0.0821,0.0719,0.06202,0.05272
Ordered Pt3Co Intermetallic Nanoparticles Derived from Metal¨COrganic Frameworks for Oxygen Reduction,Gang Wu,united States,University at Buffalo,2018,Pt/40Co-NC-900,75,0,0,0,0,0,25,0,0,0,0,0,0,0,0,0,0,0,0,0,21.91,3.8,0,0,0,0,0,0,0,0,74.29,5,,ZIF-derived,,600,130,180,ethylene glycol,7,900,0.5,0,1,45,1060,2.355555556,0.92,1.05,,,,0.13,,,nafion 212,50,,,,100,1,80,,,,,0,0,0.1,,0.21,708.5,0.91,0.855,0.81,0.799,0.775,0.755,0.735,0.72,0.7,0.675,0.65,0.615,0.58,0.545,0.49,0.44,0.3933,0.35239,0.31625,0.2841,0.2553,0.22936,0.20588,0.18452,0.16501,0.14711,0.13063,0.11542,0.10132,0.08823,0.07604
Ordered Pt3Co Intermetallic Nanoparticles Derived from Metal¨COrganic Frameworks for Oxygen Reduction,Gang Wu,united States,University at Buffalo,2018,TEC10V20E,100,0,0,0,0,0,0,0,0,0,0,0,0,0,0,0,0,0,0,0,20,0,0,0,0,0,0,0,0,0,80,3.1,,XC-72R,30,230,198,1.6,ethylene glycol,10,25,0,0,0,80,225,0.28125,0.9,1.05,,,,0.13,,,nafion 212,50,,,,100,1,80,,,,,0,0,0.1,,0.21,752,0.9,0.799,0.765,0.74,0.72,0.7,0.68,0.65,0.635,0.62,0.605,0.59,0.57,0.55,0.525,0.5,0.47,0.44156,0.41592,0.3927,0.37157,0.35225,0.33452,0.3182,0.30312,0.28915,0.27617,0.26407,0.25277,0.2422,0.23228
Engineering bunched Pt-Ni alloy nanocages for efficient oxygen reduction in practical fuel cells,,china,Huazhong University of Science and Technology,2019,Pt/C,100,0,0,0,0,0,0,0,0,0,0,0,0,0,0,0,0,0,0,0,60,0,0,0,0,0,0,0,0,0,40,4.4,1.3,XC-72R,30,230,198,1.6,ethylene glycol,10,25,0,0,0,88,180,0.204545455,0.86,1.05,120,0.333,5,0.15,0.1,60,nafion 212,50,120,5,5.44,100,0,80,,,,,0,0,0.206,,0.21,604.5,0.94,0.798,0.75,0.725,0.698,0.675,0.645,0.625,0.6,0.575,0.55,0.525,0.5,0.465,0.425,0.4,0.355,0.31,0.26783,0.23065,0.19762,0.16808,0.14151,0.11749,0.09565,0.07573,0.05747,0.04067,0.02517,0.01083,0.01
Engineering bunched Pt-Ni alloy nanocages for efficient oxygen reduction in practical fuel cells,,china,Huazhong University of Science and Technology,2019,PtNi-BNSs/C,60,0,0,0,0,40,0,0,0,0,0,0,0,0,0,0,0,0,0,0,20,0,0,0,0,0,0,0,0,0,60,2.2,,XC-72R,30,230,180,640,oleylamine,7,25,0,0,0,43.5,1890,4.344827586,0.91,1.05,100,0.333,5,0.15,0.1,60,nafion 212,50,120,5,5.44,100,0,80,,,,,0,0,0.206,,0.21,776,0.94,0.835,0.785,0.755,0.725,0.702,0.685,0.66,0.645,0.625,0.602,0.59,0.565,0.55,0.525,0.5,0.485,0.45,0.42,0.39,0.345,0.30283,0.26565,0.23262,0.20308,0.17651,0.15249,0.13065,0.11073,0.09247,0.07567
Engineering bunched Pt-Ni alloy nanocages for efficient oxygen reduction in practical fuel cells,,china,Huazhong University of Science and Technology,2019,PtNi-BNCs/C,60,0,0,0,0,40,0,0,0,0,0,0,0,0,0,0,0,0,0,0,20,0,0,0,0,0,0,0,0,0,60,2.2,,XC-72R,30,230,180,640,oleylamine,7,25,0,0,0,68.2,3520,5.161290323,0.923,1.05,25,0.333,5,0.15,0.1,60,nafion 212,50,120,5,5.44,100,0,80,,,,,0,0,0.206,,0.21,912,1.02,0.9,0.855,0.84,0.82,0.802,0.795,0.775,0.755,0.74,0.72,0.7,0.68,0.65,0.62,0.599,0.57,0.53,0.5,0.465,0.42,0.37783,0.34065,0.30762,0.27808,0.25151,0.22749,0.20565,0.18573,0.16747,0.15067
Ionomer distribution control in porous carbon-supported catalyst layers for high-power and low Pt-loaded proton exchange membrane fuel cells,Peter Strasser,germany,Technical University Berlin,2019,Pt/KB,100,0,0,0,0,0,0,0,0,0,0,0,0,0,0,0,0,0,0,0,15.2,0,0,0,0,0,0,0,0,0,84.8,2.1,,EC300,40,839,120,120,ethylene glycol,7,25,0,0,0,87,235,0.270114943,0.89,1,,0.67,1.4,0.1,0.15,19.7,Gore membrane,10,155,3,2.4,100,1,80,,,,,0,0,0.23,,0.21,1469.88,0.95,0.802,0.78,0.76,0.742,0.722,0.708,0.708,0.68,0.673,0.665,0.655,0.645,0.635,0.625,0.615,0.608,0.601,0.595,0.585,0.575,0.563,0.551,0.542,0.533,0.525,0.51722,0.50986,0.50288,0.49625,0.48996
Ultralow-loading platinum-cobalt fuel cell catalysts derived from imidazolate frameworks,di-jia liu,united States,Argonne National Laboratory,2018,47% Pt/C from TKK,100,0,0,0,0,0,0,0,0,0,0,0,0,0,0,0,0,0,0,0,47,0,0,0,0,0,0,0,0,0,53,3.9,,XC-72R,30,230,198,1.6,ethylene glycol,10,25,0,0,0,62,217,0.35,,,,0.7,5,0.35,0.2,20,nafion 211,25,120,2,10.8,100,1,80,200,200,,,0,0,0.05,,1,1206.835,0.95,0.9,0.8,0.776,0.76,0.75,0.73,0.715,0.705,0.695,0.685,0.67085,0.6567,0.64255,0.6284,0.61425,0.6001,0.58595,0.5718,0.55765,0.5435,0.52935,0.5152,0.50105,0.4869,0.47275,0.4586,0.44445,0.4303,0.41615,0.402
Ultralow-loading platinum-cobalt fuel cell catalysts derived from imidazolate frameworks,di-jia liu,united States,Argonne National Laboratory,2018,LP@PF-1,44,0,0,0,0,0,56,0,0,0,0,0,0,0,0,0,0,0,0,0,10.9,6.38,0,0,0,0,0,0,0,0,82.72,5.6,,ZIF-derived,,343,190,50,oleylamine,7,700,0.5,1,0,110,8640,7.854545455,0.93,1.05,,0.7,5,0.033,0.35,20,nafion 211,25,120,2,10.8,100,1,80,200,520,1.5,1.8,225,270,0.1,,0.21,742.5,0.89,0.85,0.815,0.795,0.765,0.745,0.715,0.698,0.675,0.65,0.63,0.61,0.59,0.565,0.515,0.495,0.45,0.415,0.38,0.325,0.275,0.201,0.14,0.08342,0.03448,0.01,0.01,0.01,0.01,0.01,0.01
Ultralow-loading platinum-cobalt fuel cell catalysts derived from imidazolate frameworks,di-jia liu,united States,Argonne National Laboratory,2018,LP@PF-2,74,0,0,0,0,0,26,0,0,0,0,0,0,0,0,0,0,0,0,0,9.9,8.9,0,0,0,0,0,0,0,0,81.2,5.7,,ZIF-derived,,807,190,50,oleylamine,7,700,0.5,1,0,116,12360,10.65517241,0.94,1.07,,0.7,5,0.035,0.35,20,nafion 211,25,120,2,10.8,100,1,80,200,520,1.5,1.8,225,270,0.1,,0.21,816,0.89,0.85,0.815,0.795,0.765,0.745,0.715,0.698,0.675,0.65,0.63,0.61,0.59,0.565,0.545,0.51,0.5,0.48,0.445,0.41,0.375,0.3325,0.29,0.2483,0.2066,0.1649,0.1232,0.04,0.01,0.01,0.01
Ultralow-loading platinum-cobalt fuel cell catalysts derived from imidazolate frameworks,di-jia liu,united States,Argonne National Laboratory,2018,LP@PF-1,44,0,0,0,0,0,56,0,0,0,0,0,0,0,0,0,0,0,0,0,10.9,6.38,0,0,0,0,0,0,0,0,82.72,5.6,,ZIF-derived,,343,190,50,oleylamine,7,700,0.5,1,0,110,8640,7.854545455,0.93,1.05,,0.7,5,0.033,0.35,20,nafion 211,25,120,2,10.8,100,1,80,200,520,1.5,1.8,225,270,0.2,,0.21,1016,0.98,0.89,0.85,0.825,0.8,0.78,0.755,0.745,0.72,0.7,0.69,0.665,0.65,0.63,0.61,0.6,0.58,0.562,0.544,0.526,0.508,0.475,0.445,0.42,0.39,0.34,0.298,0.22,0.18,0.12,0.06
Ultralow-loading platinum-cobalt fuel cell catalysts derived from imidazolate frameworks,di-jia liu,united States,Argonne National Laboratory,2018,LP@PF-2,74,0,0,0,0,0,26,0,0,0,0,0,0,0,0,0,0,0,0,0,9.9,8.9,0,0,0,0,0,0,0,0,81.2,5.7,,ZIF-derived,,807,190,50,oleylamine,7,700,0.5,1,0,116,12360,10.65517241,0.94,1.07,,0.7,5,0.035,0.35,20,nafion 211,25,120,2,10.8,100,1,80,200,520,1.5,1.8,225,270,0.2,,0.21,1046.4,0.98,0.89,0.85,0.825,0.8,0.78,0.755,0.745,0.72,0.7,0.69,0.665,0.65,0.63,0.61,0.6,0.58,0.562,0.544,0.526,0.508,0.49,0.472,0.454,0.436,0.418,0.4,0.36,0.325,0.3,0.255
Hard-Magnet L10-CoPt Nanoparticles Advance Fuel Cell Catalysis,shouheng sun,united States,brown university,2019,L10-CoPt,51,0,0,0,0,0,49,0,0,0,0,0,0,0,0,0,0,0,0,0,10.3,0,0,0,0,0,0,0,0,0,89.7,9,,EC300,40,875,300,60,oleylamine,7,650,6,1,0,27.3,2260,8.278388278,0.975,1.1,375,,5,0.105,,,nafion 211,25,,,,20,0,80,500,1000,,,0,0,0.05,,0.21,1043.49,0.925,0.851,0.82,0.795,0.775,0.751,0.73,0.71,0.695,0.665,0.635,0.60656,0.58092,0.5577,0.53657,0.51725,0.49952,0.4832,0.46812,0.45415,0.44117,0.42907,0.41777,0.4072,0.39728,0.38796,0.37919,0.37067,0.36263,0.35503,0.34783
Hard-Magnet L10-CoPt Nanoparticles Advance Fuel Cell Catalysis,shouheng sun,united States,brown university,2019,L10-CoPt,51,0,0,0,0,0,49,0,0,0,0,0,0,0,0,0,0,0,0,0,10.3,0,0,0,0,0,0,0,0,0,89.7,9,,EC300,40,875,300,60,oleylamine,7,650,6,1,0,27.3,2260,8.278388278,0.975,1.1,375,,5,0.105,,,nafion 211,25,,,,100,0,80,500,1000,,,0,0,0.05,,0.21,580.125,0.94,0.865,0.827,0.801,0.778,0.753,0.73,0.702,0.67,0.62,0.57,0.5233,0.48239,0.44625,0.4141,0.3853,0.35936,0.33588,0.31452,0.29501,0.27711,0.26063,0.24542,0.23132,0.21823,0.20604,0.19465,0.18363,0.17331,0.16362,0.15451
Hard-Magnet L10-CoPt Nanoparticles Advance Fuel Cell Catalysis,shouheng sun,united States,brown university,2019,L10-FePt/Pt,51,0,0,0,0,0,0,49,0,0,0,0,0,0,0,0,0,0,0,0,28.31,0,0,0,0,0,0,0,0,0,71.69,8,,EC300,40,875,300,60,oleylamine,7,650,6,1,0,19.8,710,3.585858586,0.945,1.1,20,,5,0.105,,,nafion 211,25,,,,100,0,80,500,1000,,,0,0,0.05,,0.21,983.49,0.95,0.845,0.805,0.78,0.755,0.735,0.71,0.69,0.67,0.645,0.615,0.58656,0.56092,0.5377,0.51657,0.49725,0.47952,0.4632,0.44812,0.43415,0.42117,0.40907,0.39777,0.3872,0.37728,0.36796,0.35919,0.35067,0.34263,0.33503,0.32783
Fe Stabilization by Intermetallic L10-FePt and Pt Catalysis Enhancement in L10-FePt/Pt Nanoparticles for Efficient Oxygen Reduction Reaction in Fuel Cells,shouheng sun,united States,brown university,2018,L10-FePt/Pt,51,0,0,0,0,0,0,49,0,0,0,0,0,0,0,0,0,0,0,0,28.31,0,0,0,0,0,0,0,0,0,71.69,8,,EC300,40,875,300,60,oleylamine,7,700,6,1,0,19.8,710,3.585858586,0.945,1.1,20,,5,0.103,,,nafion 211,25,,,,100,0,80,200,200,,,0,0,0.05,,0.21,621.5,0.915,0.83,0.805,0.798,0.775,0.75,0.725,0.701,0.675,0.64,0.6,0.565,0.5,0.43985,0.38805,0.34298,0.3034,0.26837,0.23715,0.20915,0.18389,0.16099,0.14013,0.12106,0.10355,0.08742,0.07251,0.05869,0.04584,0.03344,0.02187
Fe Stabilization by Intermetallic L10-FePt and Pt Catalysis Enhancement in L10-FePt/Pt Nanoparticles for Efficient Oxygen Reduction Reaction in Fuel Cells,shouheng sun,united States,brown university,2018,8nm Pt,100,0,0,0,0,0,0,0,0,0,0,0,0,0,0,0,0,0,0,0,23,0,0,0,0,0,0,0,0,0,87,8,,EC300,40,875,300,60,oleylamine,7,700,6,1,0,19.8,225,1.136363636,,,,,5,0.097,,,nafion 211,25,,,,100,0,80,200,200,,,0,0,0.05,,0.21,448.2,0.97,0.805,0.775,0.74,0.702,0.67,0.635,0.6,0.55,0.498,0.44,0.3861,0.33933,0.29836,0.26217,0.22998,0.20114,0.17518,0.15167,0.13028,0.11075,0.09283,0.07634,0.06112,0.04701,0.03391,0.0217,0.01,0.01,0.01,0.01
Design and synthesis of degradation-resistant core¨Cshell catalysts for proton exchange membrane fuel cells,Anil V.Virkar,united States,University of Utah,2014,Ag/C+PtCl,5,0,0,0,0,0,0,0,0,0,0,0,0,0,95,0,0,0,0,0,30,0,0,0,0,0,0,0,0,0,70,5,,XC-72R,30,230,25,0,displacement reaction,7,25,0,0,0,61.7,217,0.351701783,,,,,5,,0.5,30,nafion 115,125,90,5,7,100,1,80,,,,,0,0,0,,1,99.6,0.651,0.514,0.425,0.332,0.146,0.01,0.01,0.01,0.01,0.01,0.01,0.01,0.01,0.01,0.01,0.01,0.01,0.01,0.01,0.01,0.01,0.01,0.01,0.01,0.01,0.01,0.01,0.01,0.01,0.01,0.01
Design and synthesis of degradation-resistant core¨Cshell catalysts for proton exchange membrane fuel cells,Anil V.Virkar,united States,University of Utah,2014,Ag/C+PtCl-20min,5,0,0,0,0,0,0,0,0,0,0,0,0,0,95,0,0,0,0,0,30,0,0,0,0,0,0,0,0,0,70,5,,XC-72R,30,230,25,20,displacement reaction,7,25,0,0,0,61.7,217,0.351701783,,,,,5,,0.5,30,nafion 115,125,90,5,7,100,1,80,,,,,0,0,0,,1,137.6,0.732,0.566,0.485,0.413,0.344,0.263,0.18869,0.12571,0.07166,0.02476,0.01,0.01,0.01,0.01,0.01,0.01,0.01,0.01,0.01,0.01,0.01,0.01,0.01,0.01,0.01,0.01,0.01,0.01,0.01,0.01,0.01
Design and synthesis of degradation-resistant core¨Cshell catalysts for proton exchange membrane fuel cells,Anil V.Virkar,united States,University of Utah,2014,Ag/C+PtCl-360min,5,0,0,0,0,0,0,0,0,0,0,0,0,0,95,0,0,0,0,0,30,0,0,0,0,0,0,0,0,0,70,5,,XC-72R,30,230,25,360,displacement reaction,7,25,0,0,0,61.7,217,0.351701783,,,,,5,,0.5,30,nafion 115,125,90,5,7,100,1,80,,,,,0,0,0,,1,156.8,0.82,0.623,0.558,0.514,0.392,0.271,0.16199,0.07264,0.01,0.01,0.01,0.01,0.01,0.01,0.01,0.01,0.01,0.01,0.01,0.01,0.01,0.01,0.01,0.01,0.01,0.01,0.01,0.01,0.01,0.01,0.01
Highly Active and Stable Pt3Cr/C Alloy Catalyst in H2-PEMFC,J.-F. Drillet,Germany,DECHEMA-Forschungsinstitut,2015,Pt3Cr/C_Before ADT,30,0,0,0,0,0,0,0,0,0,0,0,10,0,0,0,0,0,0,0,40,0,0,0,0,0,0,0,0,0,60,4.56,,XC-72R,30,230,80,60,formaldehyde,7,25,0,0,0,205,34.63,0.016892683,,,,1.7,50,0.21,,,Nafion HP,127,140,10,2,70,1,80,225,375,1.5,2.5,225,375,0,,0.21,593.86,0.929,0.778,0.745,0.719,0.694,0.667,0.651,0.621,0.596,0.576,0.537,0.50029,0.46766,0.43846,0.41218,0.3884,0.36678,0.34704,0.32894,0.3123,0.29693,0.28269,0.26948,0.25718,0.24569,0.23495,0.22488,0.21512,0.20594,0.1973,0.18914
Highly Active and Stable Pt3Cr/C Alloy Catalyst in H2-PEMFC,J.-F. Drillet,Germany,DECHEMA-Forschungsinstitut,2015,Pt3Cr/C_After ADT,30,0,0,0,0,0,0,0,0,0,0,0,10,0,0,0,0,0,0,0,40,0,0,0,0,0,0,0,0,0,60,7.14,,XC-72R,30,230,80,60,formaldehyde,7,25,0,0,0,52,34.63,0.066596154,,,,1.7,50,0.21,,,Nafion HP,127,140,10,2,70,1,80,225,375,1.5,2.5,225,375,0,,0.21,1024.92,0.921,0.766,0.735,0.708,0.684,0.659,0.639,0.614,0.579,0.559,0.53986,0.52228,0.5061,0.49114,0.47727,0.46439,0.45238,0.44116,0.43066,0.4208,0.41154,0.40282,0.39459,0.38681,0.37945,0.37247,0.36567,0.35921,0.35307,0.34722,0.34164
Highly Active and Stable Pt3Cr/C Alloy Catalyst in H2-PEMFC,J.-F. Drillet,Germany,DECHEMA-Forschungsinstitut,2015,Pt/C_Before ADT,40,0,0,0,0,0,0,0,0,0,0,0,0,0,0,0,0,0,0,0,40,0,0,0,0,0,0,0,0,0,60,4.5,,XC-72R,30,230,80,60,formaldehyde,7,25,0,0,0,214,24.8,0.011588785,,,,1.7,50,0.36,,,Nafion HP,127,140,10,2,70,1,80,225,375,1.5,2.5,225,375,0,,0.21,986.58,0.945,0.79,0.759,0.735,0.712,0.68,0.663,0.636,0.604,0.578,0.518,0.502,0.48662,0.47237,0.45914,0.44683,0.43533,0.42458,0.4145,0.40503,0.39612,0.38771,0.37978,0.37227,0.36516,0.35841,0.352,0.3459,0.33995,0.33427,0.32886
Highly Active and Stable Pt3Cr/C Alloy Catalyst in H2-PEMFC,J.-F. Drillet,Germany,DECHEMA-Forschungsinstitut,2015,Pt/C_After ADT,40,0,0,0,0,0,0,0,0,0,0,0,0,0,0,0,0,0,0,0,40,0,0,0,0,0,0,0,0,0,60,16.55,,XC-72R,30,230,80,60,formaldehyde,7,25,0,0,0,55,24.8,0.045090909,,,,1.7,50,0.36,,,Nafion HP,127,140,10,2,70,1,80,225,375,1.5,2.5,225,375,0,,0.21,301.7,0.919,0.71,0.649,0.608,0.576,0.514,0.494,0.431,0.37263,0.32226,0.27835,0.23973,0.20549,0.17494,0.14751,0.12274,0.10026,0.07978,0.06102,0.0438,0.02792,0.01323,0.01,0.01,0.01,0.01,0.01,0.01,0.01,0.01,0.01
Impact of Ionomer Content on Proton Exchange Membrane Fuel Cell Performance,S. Kaliaguine,Canada,Laval University,2013,N(wt.%) = 10 wt.%,100,0,0,0,0,0,0,0,0,0,0,0,0,0,0,0,0,0,0,0,60,0,0,0,0,0,0,0,0,0,40,6.2,,ZIF-derived,,807,85,4320,acetonitrile,7,950,4,1,0,88,180,0.204545455,,,,0.111,1.96,0.5,0.5,,nafion 212,50,,,,100,1,80,,,,,0,0,0,,0.21,125.1,0.931,0.721,0.606,0.417,0.25084,0.12052,0.01556,0.01,0.01,0.01,0.01,0.01,0.01,0.01,0.01,0.01,0.01,0.01,0.01,0.01,0.01,0.01,0.01,0.01,0.01,0.01,0.01,0.01,0.01,0.01,0.01
Impact of Ionomer Content on Proton Exchange Membrane Fuel Cell Performance,S. Kaliaguine,Canada,Laval University,2013,N(wt.%) = 20 wt.%,100,0,0,0,0,0,0,0,0,0,0,0,0,0,0,0,0,0,0,0,60,0,0,0,0,0,0,0,0,0,40,6.2,,ZIF-derived,,807,85,4320,acetonitrile,7,950,4,1,0,88,180,0.204545455,,,,0.25,1.96,0.5,0.5,,nafion 212,50,,,,100,1,80,,,,,0,0,0,,0.21,164.4,0.941,0.73,0.641,0.544,0.411,0.188,0.01,0.01,0.01,0.01,0.01,0.01,0.01,0.01,0.01,0.01,0.01,0.01,0.01,0.01,0.01,0.01,0.01,0.01,0.01,0.01,0.01,0.01,0.01,0.01,0.01
Impact of Ionomer Content on Proton Exchange Membrane Fuel Cell Performance,S. Kaliaguine,Canada,Laval University,2013,N(wt.%) = 25 wt.%,100,0,0,0,0,0,0,0,0,0,0,0,0,0,0,0,0,0,0,0,60,0,0,0,0,0,0,0,0,0,40,6.2,,ZIF-derived,,807,85,4320,acetonitrile,7,950,4,1,0,88,180,0.204545455,,,,0.333,1.96,0.5,0.5,,nafion 212,50,,,,100,1,80,,,,,0,0,0,,0.21,174.4,0.959,0.742,0.656,0.569,0.436,0.215,0.01,0.01,0.01,0.01,0.01,0.01,0.01,0.01,0.01,0.01,0.01,0.01,0.01,0.01,0.01,0.01,0.01,0.01,0.01,0.01,0.01,0.01,0.01,0.01,0.01
Impact of Ionomer Content on Proton Exchange Membrane Fuel Cell Performance,S. Kaliaguine,Canada,Laval University,2013,N(wt.%) = 30 wt.%,100,0,0,0,0,0,0,0,0,0,0,0,0,0,0,0,0,0,0,0,60,0,0,0,0,0,0,0,0,0,40,6.2,,ZIF-derived,,807,85,4320,acetonitrile,7,950,4,1,0,88,180,0.204545455,,,,0.428,1.96,0.5,0.5,,nafion 212,50,,,,100,1,80,,,,,0,0,0,,0.21,194,0.984,0.78,0.683,0.59,0.485,0.265,0.07342,0.01,0.01,0.01,0.01,0.01,0.01,0.01,0.01,0.01,0.01,0.01,0.01,0.01,0.01,0.01,0.01,0.01,0.01,0.01,0.01,0.01,0.01,0.01,0.01
Impact of Ionomer Content on Proton Exchange Membrane Fuel Cell Performance,S. Kaliaguine,Canada,Laval University,2013,N(wt.%) = 35 wt.%,100,0,0,0,0,0,0,0,0,0,0,0,0,0,0,0,0,0,0,0,60,0,0,0,0,0,0,0,0,0,40,6.2,,ZIF-derived,,807,85,4320,acetonitrile,7,950,4,1,0,88,180,0.204545455,,,,0.538,1.96,0.5,0.5,,nafion 212,50,,,,100,1,80,,,,,0,0,0,,0.21,201.6,0.993,0.801,0.687,0.6,0.504,0.315,0.14884,0.01,0.01,0.01,0.01,0.01,0.01,0.01,0.01,0.01,0.01,0.01,0.01,0.01,0.01,0.01,0.01,0.01,0.01,0.01,0.01,0.01,0.01,0.01,0.01
Impact of Ionomer Content on Proton Exchange Membrane Fuel Cell Performance,S. Kaliaguine,Canada,Laval University,2013,N(wt.%) = 40 wt.%,100,0,0,0,0,0,0,0,0,0,0,0,0,0,0,0,0,0,0,0,60,0,0,0,0,0,0,0,0,0,40,6.2,,ZIF-derived,,807,85,4320,acetonitrile,7,950,4,1,0,88,180,0.204545455,,,,0.667,1.96,0.5,0.5,,nafion 212,50,,,,100,1,80,,,,,0,0,0,,0.21,170.7,0.962,0.755,0.662,0.569,0.417,0.28168,0.17313,0.08412,0.01,0.01,0.01,0.01,0.01,0.01,0.01,0.01,0.01,0.01,0.01,0.01,0.01,0.01,0.01,0.01,0.01,0.01,0.01,0.01,0.01,0.01,0.01
Impact of Ionomer Content on Proton Exchange Membrane Fuel Cell Performance,S. Kaliaguine,Canada,Laval University,2013,N(wt.%) = 50 wt.%,100,0,0,0,0,0,0,0,0,0,0,0,0,0,0,0,0,0,0,0,60,0,0,0,0,0,0,0,0,0,40,6.2,,ZIF-derived,,807,85,4320,acetonitrile,7,950,4,1,0,88,180,0.204545455,,,,1,1.96,0.5,0.5,,nafion 212,50,,,,100,1,80,,,,,0,0,0,,0.21,144.6,0.959,0.702,0.6,0.482,0.274,0.09222,0.01,0.01,0.01,0.01,0.01,0.01,0.01,0.01,0.01,0.01,0.01,0.01,0.01,0.01,0.01,0.01,0.01,0.01,0.01,0.01,0.01,0.01,0.01,0.01,0.01
Impact of Platinum Loading and Catalyst Layer Structure on PEMFC Performance,Wenbin Gu,united States,General Motors Electrochemical Energy Research Laboratory,2013,0.025Pt-O2,100,0,0,0,0,0,0,0,0,0,0,0,0,0,0,0,0,0,0,0,50,0,0,0,0,0,0,0,0,0,50,4.4,,XC-72R,30,230,198,1.6,ethylene glycol,10,25,0,0,0,88,180,0.204545455,,,,0.95,5,0.025,0.05,20,Gore membrane,18,146,4,3.6,100,0,80,,,,,0,0,0,,1,1502.31,0.887,0.785,0.754,0.737,0.718,0.706,0.693,0.684,0.672,0.662,0.651,0.643,0.635,0.624,0.618,0.61,0.602,0.596,0.587,0.579,0.57,0.56126,0.55302,0.54523,0.53786,0.53087,0.52424,0.51793,0.51194,0.50622,0.50077
Impact of Platinum Loading and Catalyst Layer Structure on PEMFC Performance,Wenbin Gu,united States,General Motors Electrochemical Energy Research Laboratory,2013,0.05Pt-O2,100,0,0,0,0,0,0,0,0,0,0,0,0,0,0,0,0,0,0,0,50,0,0,0,0,0,0,0,0,0,50,4.4,,XC-72R,30,230,198,1.6,ethylene glycol,10,25,0,0,0,88,180,0.204545455,,,,0.95,5,0.05,0.05,20,Gore membrane,18,146,4,3.6,100,0,80,,,,,0,0,0,,1,1657.92,0.882,0.81,0.782,0.763,0.751,0.738,0.729,0.718,0.707,0.699,0.69,0.682,0.674,0.666,0.659,0.653,0.645,0.638,0.631,0.623,0.615,0.60722,0.59986,0.59288,0.58625,0.57996,0.57396,0.56826,0.56281,0.55761,0.55264
Impact of Platinum Loading and Catalyst Layer Structure on PEMFC Performance,Wenbin Gu,united States,General Motors Electrochemical Energy Research Laboratory,2013,0.1Pt-O2,100,0,0,0,0,0,0,0,0,0,0,0,0,0,0,0,0,0,0,0,50,0,0,0,0,0,0,0,0,0,50,4.4,,XC-72R,30,230,198,1.6,ethylene glycol,10,25,0,0,0,88,180,0.204545455,,,,0.95,5,0.1,0.05,20,Gore membrane,18,146,4,3.6,100,0,80,,,,,0,0,0,,1,1850.43,0.899,0.841,0.81,0.793,0.78,0.768,0.76,0.752,0.743,0.735,0.727,0.719,0.713,0.707,0.701,0.695,0.688,0.684,0.677,0.671,0.665,0.65914,0.65356,0.64823,0.64314,0.63827,0.63361,0.62915,0.62486,0.62075,0.61681
Impact of Platinum Loading and Catalyst Layer Structure on PEMFC Performance,Wenbin Gu,united States,General Motors Electrochemical Energy Research Laboratory,2013,0.2Pt-O2,100,0,0,0,0,0,0,0,0,0,0,0,0,0,0,0,0,0,0,0,50,0,0,0,0,0,0,0,0,0,50,4.4,,XC-72R,30,230,198,1.6,ethylene glycol,10,25,0,0,0,88,180,0.204545455,,,,0.95,5,0.2,0.05,20,Gore membrane,18,146,4,3.6,100,0,80,,,,,0,0,0,,1,1918.95,0.913,0.863,0.838,0.821,0.807,0.798,0.79,0.782,0.773,0.765,0.757,0.751,0.745,0.737,0.732,0.726,0.72,0.713,0.707,0.702,0.695,0.68818,0.6817,0.67554,0.66968,0.66409,0.65875,0.65366,0.64878,0.64412,0.63965
Impact of Platinum Loading and Catalyst Layer Structure on PEMFC Performance,Wenbin Gu,united States,General Motors Electrochemical Energy Research Laboratory,2013,0.3Pt-O2,100,0,0,0,0,0,0,0,0,0,0,0,0,0,0,0,0,0,0,0,50,0,0,0,0,0,0,0,0,0,50,4.4,,XC-72R,30,230,198,1.6,ethylene glycol,10,25,0,0,0,88,180,0.204545455,,,,0.95,5,0.3,0.05,20,Gore membrane,18,146,4,3.6,100,0,80,,,,,0,0,0,,1,1980.42,0.921,0.879,0.849,0.833,0.818,0.809,0.801,0.791,0.784,0.774,0.768,0.76,0.754,0.748,0.739,0.734,0.726,0.719,0.713,0.706,0.701,0.69611,0.69143,0.68694,0.68264,0.67851,0.67455,0.67074,0.66707,0.66354,0.66014
Impact of Platinum Loading and Catalyst Layer Structure on PEMFC Performance,Wenbin Gu,united States,General Motors Electrochemical Energy Research Laboratory,2013,0.025Pt-Air,100,0,0,0,0,0,0,0,0,0,0,0,0,0,0,0,0,0,0,0,50,0,0,0,0,0,0,0,0,0,50,4.4,,XC-72R,30,230,198,1.6,ethylene glycol,10,25,0,0,0,88,180,0.204545455,,,,0.95,5,0.025,0.05,20,Gore membrane,18,146,4,3.6,100,0,80,,,,,0,0,0,,0.21,932.4,0.875,0.757,0.719,0.696,0.673,0.661,0.649,0.637,0.627,0.613,0.599,0.588,0.575,0.561,0.549,0.536,0.518,0.502,0.484,0.469,0.449,0.42986,0.41228,0.3961,0.38114,0.36727,0.35439,0.34238,0.33116,0.32066,0.3108
Impact of Platinum Loading and Catalyst Layer Structure on PEMFC Performance,Wenbin Gu,united States,General Motors Electrochemical Energy Research Laboratory,2013,0.05Pt-Air,100,0,0,0,0,0,0,0,0,0,0,0,0,0,0,0,0,0,0,0,50,0,0,0,0,0,0,0,0,0,50,4.4,,XC-72R,30,230,198,1.6,ethylene glycol,10,25,0,0,0,88,180,0.204545455,,,,0.95,5,0.05,0.05,20,Gore membrane,18,146,4,3.6,100,0,80,,,,,0,0,0,,0.21,1354.35,0.863,0.787,0.754,0.733,0.711,0.701,0.691,0.679,0.671,0.661,0.649,0.642,0.634,0.623,0.614,0.605,0.594,0.583,0.571,0.56,0.547,0.53445,0.52275,0.51181,0.50155,0.49193,0.48287,0.47434,0.46628,0.45866,0.45145
