Repository: amirnarimani81/Machine-Learning-Driven-PEMFC-Performance-Prediction-Optimization-Degradation-Modeling

## Overview

Designing high-performance **Membrane Electrode Assemblies (MEAs)** for 
**Proton Exchange Membrane Fuel Cells (PEMFCs)** traditionally relies on expensive and 
time-consuming experimental trial-and-error.

The objective is to replace traditional trial-and-error experimental approaches with
data-driven models capable of:

- Predicting fuel cell performance metrics such as maximum power density (MPD).
- Identifying critical catalyst and MEA design parameters.
- Understanding relationships between material properties and electrochemical performance.
- Supporting accelerated catalyst and MEA development.

File: 2.Ensemble-Machine-Learning--for-MEA-PEMF/database.csv (part 9 of 12)
ticle variance,carbon substrate type,carbon particle diameter(nm),support BET surface area(m2/g),Reduction Temperature,Reduction Time/min,Reducing agent( chemical name in english),pH,Annealing Temperature,Annealing Time/h,Atomosphere h2,Atomosphere inert,ECSA m2/g,Mass Activity mA mg-1,Specific Activity mA cm-2,Half wave potential £¨V vsRHE£©,Onset Potential £¨V vsRHE£©,Reduce in MA/ mA mg-1,I/C Ratio(ionomer/catalyst),Area cm2,Cathodic Loading Amount mgPt cm-2,Anodic Platinum Loading Amount mgPt cm-2,Anodic catalyst type x wt% Pt/C,Membrane,membrane thickness,Hot Press Temperature,Hot Press Time min,Hot Press Pressure Mpa,Humidity %,GDE for 1,celltemp©,Flowing rate of H2 ml min-1,flowing rate of cathode gas(O2/air),stoichiometry/anode,stoichiometry/cathode,stoich to flow anode,stoich to flow cathode,Back Pressure Mpa,"Current decay at 0.6V(ma,cm2)",Cathode gas oxygen ratio,Maximum Power Density mW cm-2,Open Circuit Voltage V,Voltage 100mA cm0,Voltage 200mA cm0,Voltage 300mA cm0,Voltage 400mA cm0,Voltage 500mA cm0,Voltage 600mA cm0,Voltage 700mA cm0,Voltage 800mA cm0,Voltage 900mA cm0,Voltage 1000mA cm0,Voltage 1100mA cm0,Voltage 1200mA cm0,Voltage 1300mA cm0,Voltage 1400mA cm0,Voltage 1500mA cm0,Voltage 1600mA cm0,Voltage 1700mA cm0,Voltage 1800mA cm0,Voltage 1900mA cm0,Voltage 2000mA cm0,Voltage 2100mA cm0,Voltage 2200mA cm0,Voltage 2300mA cm0,Voltage 2400mA cm0,Voltage 2500mA cm0,Voltage 2600mA cm0,Voltage 2700mA cm0,Voltage 2800mA cm0,Voltage 2900mA cm0,Voltage 3000mA cm0
Impact of Platinum Loading and Catalyst Layer Structure on PEMFC Performance,Wenbin Gu,united States,General Motors Electrochemical Energy Research Laboratory,2013,0.1Pt-Air,100,0,0,0,0,0,0,0,0,0,0,0,0,0,0,0,0,0,0,0,50,0,0,0,0,0,0,0,0,0,50,4.4,,XC-72R,30,230,198,1.6,ethylene glycol,10,25,0,0,0,88,180,0.204545455,,,,0.95,5,0.1,0.05,20,Gore membrane,18,146,4,3.6,100,0,80,,,,,0,0,0,,0.21,1572.09,0.905,0.807,0.779,0.762,0.743,0.732,0.723,0.713,0.703,0.695,0.687,0.678,0.671,0.662,0.655,0.646,0.637,0.628,0.618,0.61,0.6,0.59031,0.58119,0.5726,0.56449,0.55683,0.54957,0.54269,0.53615,0.52994,0.52403
Impact of Platinum Loading and Catalyst Layer Structure on PEMFC Performance,Wenbin Gu,united States,General Motors Electrochemical Energy Research Laboratory,2013,0.2Pt-Air,100,0,0,0,0,0,0,0,0,0,0,0,0,0,0,0,0,0,0,0,50,0,0,0,0,0,0,0,0,0,50,4.4,,XC-72R,30,230,198,1.6,ethylene glycol,10,25,0,0,0,88,180,0.204545455,,,,0.95,5,0.2,0.05,20,Gore membrane,18,146,4,3.6,100,0,80,,,,,0,0,0,,0.21,1665.09,0.894,0.83,0.8,0.783,0.766,0.757,0.747,0.737,0.729,0.72,0.711,0.703,0.696,0.687,0.68,0.672,0.665,0.657,0.648,0.641,0.631,0.62131,0.61219,0.6036,0.59549,0.58783,0.58057,0.57369,0.56715,0.56094,0.55503
Impact of Platinum Loading and Catalyst Layer Structure on PEMFC Performance,Wenbin Gu,united States,General Motors Electrochemical Energy Research Laboratory,2013,0.3Pt-Air,100,0,0,0,0,0,0,0,0,0,0,0,0,0,0,0,0,0,0,0,50,0,0,0,0,0,0,0,0,0,50,4.4,,XC-72R,30,230,198,1.6,ethylene glycol,10,25,0,0,0,88,180,0.204545455,,,,0.95,5,0.3,0.05,20,Gore membrane,18,146,4,3.6,100,0,80,,,,,0,0,0,,0.21,1671.09,0.897,0.843,0.812,0.793,0.776,0.766,0.757,0.747,0.738,0.729,0.719,0.711,0.702,0.694,0.686,0.677,0.669,0.66,0.652,0.643,0.633,0.62331,0.61419,0.6056,0.59749,0.58983,0.58257,0.57569,0.56915,0.56294,0.55703
Investigation of oxygen reduction and methanol oxidation reaction activity of PtAu nano-alloy on surface modified porous hybrid nanocarbon supports,Bhaghavathi Parambath Vinayan,Germany,Helmholtz Institute Ulm,2016,Pt/f-G,100,0,0,0,0,0,0,0,0,0,0,0,0,0,0,0,0,0,0,0,30,0,0,0,0,0,0,0,0,0,70,3.5,,home-made carbon,,,25,,NaBH4,10,25,0,0,0,61.7,217,0.351701783,,,,,11.56,0.4,0.2,30,nafion 212,50,130,4,7,90,1,60,,,,,0,0,0,,1,160,0.819,0.689,0.579,0.485,0.399,0.32,0.242,0.178,0.11874,0.06766,0.02316,0.01,0.01,0.01,0.01,0.01,0.01,0.01,0.01,0.01,0.01,0.01,0.01,0.01,0.01,0.01,0.01,0.01,0.01,0.01,0.01
Investigation of oxygen reduction and methanol oxidation reaction activity of PtAu nano-alloy on surface modified porous hybrid nanocarbon supports,Bhaghavathi Parambath Vinayan,Germany,Helmholtz Institute Ulm,2016,PtAu/f-G,50,0,50,0,0,0,0,0,0,0,0,0,0,0,0,0,0,0,0,0,30,0,0,0,0,0,0,0,0,0,70,3.9,,home-made carbon,,,25,,NaBH4,10,25,0,0,0,63,217,0.344444444,,,,,11.56,0.4,0.2,30,nafion 212,50,130,4,7,90,1,60,,,,,0,0,0,,1,249.9,0.874,0.722,0.637,0.572,0.509,0.457,0.403,0.357,0.305,0.257,0.213,0.166,0.12202,0.08333,0.04905,0.01846,0.01,0.01,0.01,0.01,0.01,0.01,0.01,0.01,0.01,0.01,0.01,0.01,0.01,0.01,0.01
Investigation of oxygen reduction and methanol oxidation reaction activity of PtAu nano-alloy on surface modified porous hybrid nanocarbon supports,Bhaghavathi Parambath Vinayan,Germany,Helmholtz Institute Ulm,2016,Pt/f-G-MWNTs,100,0,0,0,0,0,0,0,0,0,0,0,0,0,0,0,0,0,0,0,30,0,0,0,0,0,0,0,0,0,70,3.5,,home-made carbon,,,25,,NaBH4,10,25,0,0,0,61.7,217,0.351701783,,,,,11.56,0.4,0.2,30,nafion 212,50,130,4,7,90,1,60,,,,,0,0,0,,1,229.8,0.808,0.69,0.616,0.555,0.494,0.435,0.383,0.326,0.274,0.219,0.169,0.123,0.07992,0.04199,0.01,0.01,0.01,0.01,0.01,0.01,0.01,0.01,0.01,0.01,0.01,0.01,0.01,0.01,0.01,0.01,0.01
Investigation of oxygen reduction and methanol oxidation reaction activity of PtAu nano-alloy on surface modified porous hybrid nanocarbon supports,Bhaghavathi Parambath Vinayan,Germany,Helmholtz Institute Ulm,2016,PtAu/f-G-MWNTs,50,0,50,0,0,0,0,0,0,0,0,0,0,0,0,0,0,0,0,0,30,0,0,0,0,0,0,0,0,0,70,3.9,,home-made carbon,,,25,,NaBH4,10,25,0,0,0,96,217,0.226041667,,,,,11.56,0.4,0.2,30,nafion 212,50,130,4,7,90,1,60,,,,,0,0,0,,1,313.2,0.861,0.743,0.664,0.61,0.566,0.525,0.475,0.435,0.389,0.348,0.313,0.267,0.215,0.1665,0.12411,0.08675,0.05356,0.0239,0.01,0.01,0.01,0.01,0.01,0.01,0.01,0.01,0.01,0.01,0.01,0.01,0.01
Optimization of ionomer-free ultra-low loading Pt catalyst for anode/cathode of PEMFC via magnetron sputtering,Viktor Johanek,Czech Republic,Charles University,2017,Nafion?XL,100,0,0,0,0,0,0,0,0,0,0,0,0,0,0,0,0,0,0,0,60,0,0,0,0,0,0,0,0,0,40,4.4,,XC-72R,30,230,198,1.6,ethylene glycol,10,25,0,0,0,88,180,0.204545455,,,,,4,0.4,0.4,,Nafion?XL,28,,,,55,1,70,,,,,0,0,0.15,,1,1507.11,0.90959,0.85125,0.82769,0.80671,0.79033,0.77625,0.76216,0.75067,0.73659,0.7248,0.71561,0.70382,0.69204,0.68026,0.66876,0.65928,0.64979,0.6406,0.62882,0.61962,0.60784,0.59835,0.59146,0.57967,0.57048,0.56099,0.55151,0.54001,0.52823,0.51875,0.50237
Optimization of ionomer-free ultra-low loading Pt catalyst for anode/cathode of PEMFC via magnetron sputtering,Viktor Johanek,Czech Republic,Charles University,2017,NR-212,100,0,0,0,0,0,0,0,0,0,0,0,0,0,0,0,0,0,0,0,60,0,0,0,0,0,0,0,0,0,40,4.4,,XC-72R,30,230,198,1.6,ethylene glycol,10,25,0,0,0,88,180,0.204545455,,,,,4,0.4,0.4,,nafion 212,51,,,,55,1,70,,,,,0,0,0.15,,1,1179.468,0.909,0.851,0.818,0.792,0.77625,0.75757,0.74348,0.7271,0.71072,0.69664,0.68026,0.66876,0.65468,0.6406,0.62192,0.61014,0.59835,0.58427,0.56789,0.5541,0.54001,0.52823,0.51415,0.49777,0.48139,0.4673,0.45322,0.43684,0.41816,0.39718,0.3785
Optimization of ionomer-free ultra-low loading Pt catalyst for anode/cathode of PEMFC via magnetron sputtering,Viktor Johanek,Czech Republic,Charles University,2017,NE1035,100,0,0,0,0,0,0,0,0,0,0,0,0,0,0,0,0,0,0,0,60,0,0,0,0,0,0,0,0,0,40,4.4,,XC-72R,30,230,198,1.6,ethylene glycol,10,25,0,0,0,88,180,0.204545455,,,,,4,0.4,0.4,,nafion 1035,89,,,,55,1,70,,,,,0,0,0.15,,1,972,0.9,0.847,0.814,0.793,0.772,0.755,0.739,0.725,0.704,0.687,0.671,0.652,0.636,0.617,0.601,0.589,0.568,0.549,0.528,0.505,0.486,0.46,0.432,0.387,0.346,0.30747,0.27331,0.24282,0.21544,0.19072,0.16828
Optimization of ionomer-free ultra-low loading Pt catalyst for anode/cathode of PEMFC via magnetron sputtering,Viktor Johanek,Czech Republic,Charles University,2017,N115,100,0,0,0,0,0,0,0,0,0,0,0,0,0,0,0,0,0,0,0,60,0,0,0,0,0,0,0,0,0,40,4.4,,XC-72R,30,230,198,1.6,ethylene glycol,10,25,0,0,0,88,180,0.204545455,,,,,4,0.4,0.4,,nafion 115,127,,,,55,1,70,,,,,0,0,0.15,,1,594,0.892,0.84,0.802,0.769,0.743,0.715,0.689,0.664,0.633,0.61,0.573,0.535,0.495,0.446,0.357,0.27567,0.20725,0.1489,0.09853,0.05463,0.01601,0.01,0.01,0.01,0.01,0.01,0.01,0.01,0.01,0.01,0.01
Optimization of ionomer-free ultra-low loading Pt catalyst for anode/cathode of PEMFC via magnetron sputtering,Viktor Johanek,Czech Republic,Charles University,2017,MPL2B,100,0,0,0,0,0,0,0,0,0,0,0,0,0,0,0,0,0,0,0,60,0,0,0,0,0,0,0,0,0,40,4.4,,XC-72R,30,230,198,1.6,ethylene glycol,10,25,0,0,0,88,180,0.204545455,,,,,4,0.4,0.0085,,Nafion XL,28,,,,55,1,70,,,,,0,0,0.15,,1,1406.007,0.91965,0.85643,0.82826,0.80642,0.78688,0.77395,0.75871,0.74118,0.72825,0.71302,0.69779,0.68687,0.67595,0.66531,0.65209,0.64347,0.63255,0.61962,0.6087,0.59577,0.58255,0.57392,0.563,0.55007,0.54116,0.53254,0.51961,0.50869,0.49777,0.48483,0.4673
Optimization of ionomer-free ultra-low loading Pt catalyst for anode/cathode of PEMFC via magnetron sputtering,Viktor Johanek,Czech Republic,Charles University,2017,1.7+8.5,100,0,0,0,0,0,0,0,0,0,0,0,0,0,0,0,0,0,0,0,60,0,0,0,0,0,0,0,0,0,40,4.4,,XC-72R,30,230,198,1.6,ethylene glycol,10,25,0,0,0,88,180,0.204545455,,,,,4,0.0085,0.0017,,Nafion XL,28,,,,55,1,70,,,,,0,0,0.15,,1,363.027,0.91074,0.80428,0.76021,0.73791,0.70684,0.64711,0.58737,0.51861,0.42781,0.34491,0.27528,0.21597,0.16484,0.12031,0.08119,0.04653,0.01562,0.01,0.01,0.01,0.01,0.01,0.01,0.01,0.01,0.01,0.01,0.01,0.01,0.01,0.01
Optimization of ionomer-free ultra-low loading Pt catalyst for anode/cathode of PEMFC via magnetron sputtering,Viktor Johanek,Czech Republic,Charles University,2017,1.7+34,100,0,0,0,0,0,0,0,0,0,0,0,0,0,0,0,0,0,0,0,60,0,0,0,0,0,0,0,0,0,40,4.4,,XC-72R,30,230,198,1.6,ethylene glycol,10,25,0,0,0,88,180,0.204545455,,,,,4,0.034,0.0017,,Nafion XL,28,,,,55,1,70,,,,,0,0,0.15,,1,437.824,0.90623,0.80216,0.76021,0.72676,0.70021,0.67578,0.64498,0.60065,0.54728,0.46976,0.38135,0.30054,0.23252,0.17448,0.12436,0.08066,0.04222,0.01,0.01,0.01,0.01,0.01,0.01,0.01,0.01,0.01,0.01,0.01,0.01,0.01,0.01
Optimization of ionomer-free ultra-low loading Pt catalyst for anode/cathode of PEMFC via magnetron sputtering,Viktor Johanek,Czech Republic,Charles University,2017,3.4+51,100,0,0,0,0,0,0,0,0,0,0,0,0,0,0,0,0,0,0,0,60,0,0,0,0,0,0,0,0,0,40,4.4,,XC-72R,30,230,198,1.6,ethylene glycol,10,25,0,0,0,88,180,0.204545455,,,,,4,0.051,0.0034,,Nafion XL,28,,,,55,1,70,,,,,0,0,0.15,,1,524.04,0.91287,0.81543,0.77561,0.74003,0.71136,0.68029,0.65162,0.62268,0.5895,0.55631,0.5141,0.4764,0.43657,0.3856,0.32586,0.27041,0.22238,0.18037,0.14333,0.11042,0.08098,0.0545,0.03054,0.01,0.01,0.01,0.01,0.01,0.01,0.01,0.01
Synthesis of nano-sized Pt/C via zeolite-templating method and its application to the cathode catalyst in PEMFC,W.J. Kim,Korea,Konkuk University,2010,PtC0.1,100,0,0,0,0,0,0,0,0,0,0,0,0,0,0,0,0,0,0,0,49,0,0,0,0,0,0,0,0,0,51,2.24,,ZIF-derived,,807,25,0,none,7,300,2,1,0,23.5,217,0.923404255,,,,,9,0.3,0.2,40,nafion 115,125,135,3,5.5,100,1,,,,,,0,0,0,,0.21,316.448,0.84662,0.71989,0.66613,0.62229,0.57604,0.52979,0.48325,0.437,0.39556,0.34931,0.25892,0.17638,0.10702,0.04793,0.01,0.01,0.01,0.01,0.01,0.01,0.01,0.01,0.01,0.01,0.01,0.01,0.01,0.01,0.01,0.01,0.01
Synthesis of nano-sized Pt/C via zeolite-templating method and its application to the cathode catalyst in PEMFC,W.J. Kim,Korea,Konkuk University,2010,PtC0.2,100,0,0,0,0,0,0,0,0,0,0,0,0,0,0,0,0,0,0,0,37,0,0,0,0,0,0,0,0,0,63,2.32,,ZIF-derived,,807,25,0,none,7,300,2,1,0,28.1,217,0.772241993,,,,,9,0.3,0.2,40,nafion 115,125,135,3,5.5,100,1,,,,,,0,0,0,,0.21,329.517,0.90758,0.75893,0.68565,0.63941,0.59316,0.54661,0.50517,0.46132,0.41027,0.36613,0.30276,0.24406,0.19343,0.1493,0.1105,0.07612,0.04544,0.0179,0.01,0.01,0.01,0.01,0.01,0.01,0.01,0.01,0.01,0.01,0.01,0.01,0.01
Synthesis of nano-sized Pt/C via zeolite-templating method and its application to the cathode catalyst in PEMFC,W.J. Kim,Korea,Konkuk University,2010,PtC2.0,100,0,0,0,0,0,0,0,0,0,0,0,0,0,0,0,0,0,0,0,51.3,0,0,0,0,0,0,0,0,0,48.7,2.74,,ZIF-derived,,807,25,0,none,7,300,2,1,0,15.9,180,1.132075472,,,,,9,0.3,0.2,40,nafion 115,125,135,3,5.5,100,1,,,,,,0,0,0,,0.21,238.776,0.86614,0.67124,0.59076,0.5322,0.48325,0.4394,0.39796,0.31748,0.24363,0.18101,0.12724,0.08057,0.03969,0.01,0.01,0.01,0.01,0.01,0.01,0.01,0.01,0.01,0.01,0.01,0.01,0.01,0.01,0.01,0.01,0.01,0.01
The effect of thermal treatment on structure and surface composition of PtCo electro-catalysts for application in PEMFCs operating under automotive conditions,A.S. Aric¨°,Italy,CNR-ITAE Istituto di Tecnologie Avanzate per l¡¯Energia ¡°Nicola Giordano¡±,2012,50% PtCo/C 6T,76.2,0,0,0,0,0,23.8,0,0,0,0,0,0,0,0,0,0,0,0,0,50,0,0,0,0,0,0,0,0,0,50,2.9,,EC300,40,875,80,,hydrogen peroxide,7,600,2,0,1,46.7,180,0.385438972,,,,1,5,0.3,0.3,,nafion 115,125,,,,33,1,80,,,,,0,0,0,,1,824.347,1.0279,0.87033,0.83083,0.81199,0.77983,0.7633,0.73573,0.7169,0.69393,0.6682,0.64753,0.63329,0.61492,0.5823,0.56392,0.53131,0.51018,0.48491,0.4454,0.41508,0.38017,0.34721,0.31773,0.29121,0.26722,0.24543,0.22553,0.2073,0.19053,0.17505,0.16073
The effect of thermal treatment on structure and surface composition of PtCo electro-catalysts for application in PEMFCs operating under automotive conditions,A.S. Aric¨°,Italy,CNR-ITAE Istituto di Tecnologie Avanzate per l¡¯Energia ¡°Nicola Giordano¡±,2012,50% PtCo/C 8T,70.6,0,0,0,0,0,29.4,0,0,0,0,0,0,0,0,0,0,0,0,0,50,0,0,0,0,0,0,0,0,0,50,4.2,,EC300,40,875,80,,hydrogen peroxide,7,600,2,0,1,49.2,180,0.365853659,,,,1,5,0.3,0.3,,nafion 115,125,,,,33,1,80,,,,,0,0,0,,1,608.283,1.0403,0.87033,0.83772,0.78627,0.76697,0.73665,0.7022,0.67234,0.64018,0.60573,0.56898,0.54095,0.5065,0.46791,0.4206,0.37328,0.31953,0.26992,0.20515,0.11694,0.0363,0.01,0.01,0.01,0.01,0.01,0.01,0.01,0.01,0.01,0.01
The effect of thermal treatment on structure and surface composition of PtCo electro-catalysts for application in PEMFCs operating under automotive conditions,A.S. Aric¨°,Italy,CNR-ITAE Istituto di Tecnologie Avanzate per l¡¯Energia ¡°Nicola Giordano¡±,2012,50% PtCo/C 10T,76.2,0,0,0,0,0,23.8,0,0,0,0,0,0,0,0,0,0,0,0,0,50,0,0,0,0,0,0,0,0,0,50,2.9,,EC300,40,875,80,,hydrogen peroxide,7,600,2,0,1,46.7,360,0.770877944,,,,1,5,0.3,0.3,,nafion 115,125,,,,100,1,80,,,,,0,0,0,,1,1058.58,1.00012,0.88171,0.84999,0.81785,0.79586,0.77175,0.74554,0.72947,0.70536,0.67914,0.66349,0.63516,0.61698,0.59498,0.56284,0.54508,0.53493,0.50279,0.4808,0.45458,0.4425,0.43083,0.41991,0.40968,0.40008,0.39104,0.38253,0.37449,0.36688,0.35969,0.35286
The effect of thermal treatment on structure and surface composition of PtCo electro-catalysts for application in PEMFCs operating under automotive conditions,A.S. Aric¨°,Italy,CNR-ITAE Istituto di Tecnologie Avanzate per l¡¯Energia ¡°Nicola Giordano¡±,2012,50% PtCo/C 12T,70.6,0,0,0,0,0,29.4,0,0,0,0,0,0,0,0,0,0,0,0,0,50,0,0,0,0,0,0,0,0,0,50,4.2,,EC300,40,875,80,,hydrogen peroxide,7,600,2,0,1,49.2,360,0.731707317,,,,1,5,0.3,0.3,,nafion 115,125,,,,100,1,80,,,,,0,0,0,,1,822.996,1.02422,0.89397,0.84196,0.82377,0.79163,0.77175,0.74173,0.72354,0.70747,0.67914,0.65546,0.62712,0.60936,0.57511,0.55904,0.5269,0.50702,0.47657,0.45722,0.42667,0.39242,0.36006,0.3311,0.30502,0.28141,0.25994,0.24033,0.22234,0.2058,0.19052,0.17636
Performance and stability of Pd¨CPt¨CNi noalloy electrocatalysts in proton exchange membrane fuel cells,Arumugam Manthiram,united States,"The University of Texas, Austin",2011,Pd50Pt30Ni20,31,57,0,0,0,12,0,0,0,0,0,0,0,0,0,0,0,0,0,0,60,0,0,0,0,0,0,0,0,0,40,5.1,,XC-72R,30,230,198,600,ethylene glycol,10,300,2,1,0,88,180,0.204545455,,,,,5,0.1887,0.4,20,nafion 112,50,130,2,6.89,100,1,60,,,,,0,0,0.11,,1,1340.49,0.925,0.89,0.815,0.785,0.77,0.75,0.735,0.72,0.705,0.69,0.675,0.665,0.645,0.635,0.625,0.61,0.6,0.585,0.57,0.56,0.55,0.538,0.525,0.515,0.5,0.49,0.48031,0.47119,0.4626,0.45449,0.44683
Electrocatalytic performance of Pt-based trimetallic alloy noparticle catalysts in proton exchange membrane fuel cells,chuan-jian zhong,united States,State University of New York at Binghamton,2012,PtNiFe/C-400,46,0,0,0,0,22,0,32,0,0,0,0,0,0,0,0,0,0,0,0,27,0,0,0,0,0,0,0,0,0,73,5.3,0.4,XC-72R,30,230,230,30,"1,2 hexadecanediol",7,400,2,1,0,53.4,380,0.711610487,0.887,,,,5,0.4,0.4,20,nafion 212,50,120,,,100,1,75,,,,,0,0,0.2068,,1,616,1.01,0.915,0.88,0.85,0.825,0.8,0.765,0.74,0.7,0.66,0.615,0.56,0.5,0.415,0.33,0.2,0.08331,0.01,0.01,0.01,0.01,0.01,0.01,0.01,0.01,0.01,0.01,0.01,0.01,0.01,0.01
Electrocatalytic performance of Pt-based trimetallic alloy noparticle catalysts in proton exchange membrane fuel cells,Chuan-Jian Zhong,united States,State University of New York at Binghamton,2012,PtNiFe/C-800,46,0,0,0,0,22,0,32,0,0,0,0,0,0,0,0,0,0,0,0,37,0,0,0,0,0,0,0,0,0,63,7.8,0.6,XC-72R,30,230,230,30,"1,2 hexadecanediol",7,800,2,1,0,26.5,270,1.018867925,0.887,,,,5,0.4,0.4,20,nafion 212,50,120,,,100,1,75,,,,,0,0,0.2068,,1,1267.8,0.99,0.9,0.86,0.835,0.805,0.79,0.765,0.75,0.73,0.71,0.705,0.695,0.68,0.66,0.65,0.64,0.615,0.6,0.59,0.575,0.555,0.55,0.53,0.51,0.5,0.48,0.46,0.45,0.44031,0.43119,0.4226
Performance Comparison of Pt1¨CxPdx/ Carbon notubes Catalysts in Both Electrodes of Polymer Electrolyte Membrane Fuel Cells,E.-S. Oh,Korea,University of Ulsan,2012,Pt/CNTs,100,0,0,0,0,0,0,0,0,0,0,0,0,0,0,0,0,0,0,0,40,0,0,0,0,0,0,0,0,0,60,1.99,,CNTs,,120,120,120,ethylene glycol,11,25,0,0,1,51,217,0.425490196,,,,0.333,5,0.3,0.3,46,nafion 212,50.8,140,2.5,5.88,100,0,65,225,300,1.5,2,225,300,0,,0.21,309,0.96,0.77,0.715,0.675,0.63,0.57,0.515,0.44,0.37098,0.30725,0.25261,0.20523,0.16376,0.12716,0.09462,0.06549,0.03928,0.01555,0.01,0.01,0.01,0.01,0.01,0.01,0.01,0.01,0.01,0.01,0.01,0.01,0.01
Performance Comparison of Pt1¨CxPdx/ Carbon notubes Catalysts in Both Electrodes of Polymer Electrolyte Membrane Fuel Cells,E.-S. Oh,Korea,University of Ulsan,2012,Pt0.53Pd0.47/CNTs,53.2,46.8,0,0,0,0,0,0,0,0,0,0,0,0,0,0,0,0,0,0,40,0,0,0,0,0,0,0,0,0,60,2.63,,CNTs,,120,120,120,ethylene glycol,11,25,0,0,1,55.7,217,0.389587074,,,,0.333,5,0.2,0.3,46,nafion 212,50.8,140,2.5,5.88,100,0,65,225,300,1.5,2,225,300,0,,0.21,332.5,,0.8,0.74,0.7,0.65,0.6,0.533,0.475,0.385,0.3028,0.23371,0.17482,0.12403,0.07978,0.04088,0.01,0.01,0.01,0.01,0.01,0.01,0.01,0.01,0.01,0.01,0.01,0.01,0.01,0.01,0.01,0.01
Performance Comparison of Pt1¨CxPdx/ Carbon notubes Catalysts in Both Electrodes of Polymer Electrolyte Membrane Fuel Cells,E.-S. Oh,Korea,University of Ulsan,2012,Pt0.24Pd0.76/CNTs,23.6,76.4,0,0,0,0,0,0,0,0,0,0,0,0,0,0,0,0,0,0,40,0,0,0,0,0,0,0,0,0,60,3.31,,CNTs,,120,120,120,ethylene glycol,11,25,0,0,1,40.9,217,0.530562347,,,,0.333,5,0.11,0.3,46,nafion 212,50.8,140,2.5,5.88,100,0,65,225,300,1.5,2,225,300,0,,0.21,288,,0.745,0.665,0.615,0.57,0.525,0.48,0.4,0.32657,0.25894,0.2012,0.15133,0.10783,0.06954,0.03559,0.01,0.01,0.01,0.01,0.01,0.01,0.01,0.01,0.01,0.01,0.01,0.01,0.01,0.01,0.01,0.01
Effects of ionomer content on Pt catalyst/ordered mesoporous carbon support in polymer electrolyte membrane fuel cells,Junbom Kim,Korea,University of Ulsan,2013,Pt/OMC,100,0,0,0,0,0,0,0,0,0,0,0,0,0,0,0,0,0,0,0,50.3,0,0,0,0,0,0,0,0,0,49.7,2.52,,home-made carbon,,,200,120,none,7,350,3,0,1,70.1,180,0.256776034,,,,0.0526,5,0.4,0.4,40,nafion 212,50.8,130,4,5,100,0,70,225,300,1.5,2,225,300,0,,0.21,405,0.975,0.81,0.76,0.71,0.675,0.64,0.6,0.55,0.5,0.45,0.39,0.33431,0.2861,0.24394,0.20677,0.17375,0.14423,0.11766,0.09364,0.07182,0.0519,0.03364,0.01685,0.01,0.01,0.01,0.01,0.01,0.01,0.01,0.01
Effects of ionomer content on Pt catalyst/ordered mesoporous carbon support in polymer electrolyte membrane fuel cells,Junbom Kim,Korea,University of Ulsan,2013,Pt/OMC,100,0,0,0,0,0,0,0,0,0,0,0,0,0,0,0,0,0,0,0,50.3,0,0,0,0,0,0,0,0,0,49.7,2.52,,home-made carbon,,,200,120,none,7,350,3,0,1,79.3,180,0.226986129,,,,0.25,5,0.4,0.4,40,nafion 212,50.8,130,4,5,100,0,70,225,300,1.5,2,225,300,0,,0.21,432,0.965,0.845,0.81,0.765,0.74,0.7,0.66,0.615,0.54,0.43,0.33044,0.24815,0.17898,0.12004,0.0692,0.02491,0.01,0.01,0.01,0.01,0.01,0.01,0.01,0.01,0.01,0.01,0.01,0.01,0.01,0.01,0.01
Effects of ionomer content on Pt catalyst/ordered mesoporous carbon support in polymer electrolyte membrane fuel cells,Junbom Kim,Korea,University of Ulsan,2013,Pt/OMC,100,0,0,0,0,0,0,0,0,0,0,0,0,0,0,0,0,0,0,0,50.3,0,0,0,0,0,0,0,0,0,49.7,2.52,,home-made carbon,,,200,120,none,7,350,3,0,1,54.4,180,0.330882353,,,,0.42857,5,0.4,0.4,40,nafion 212,50.8,130,4,5,100,0,70,225,300,1.5,2,225,300,0,,0.21,402.5,0.955,0.845,0.81,0.765,0.74,0.685,0.635,0.575,0.49,0.41218,0.34647,0.29025,0.2416,0.1991,0.16164,0.12838,0.09865,0.07191,0.04774,0.02578,0.01,0.01,0.01,0.01,0.01,0.01,0.01,0.01,0.01,0.01,0.01
The durability of carbon supported Pt nowire as novel cathode catalyst for a 1.5 kW PEMFC stack,Bing Li,china,Tongji University,2015,PtNW/C,100,0,0,0,0,0,0,0,0,0,0,0,0,0,0,0,0,0,0,0,40,0,0,0,0,0,0,0,0,0,60,4,0.2,XC-72R,30,230,25,4320,formic acid,7,200,2,1,0,41,137.67,0.335780488,0.885,,,,250,0.4,0.2,,nafion 212,50,,,,100,0,70,180,600,1.2,4,180,600,0.06,,0.21,619.916,0.94,0.84,0.81,0.78,0.755,0.725,0.695,0.655,0.62,0.59,0.55,0.515,0.48195,0.45241,0.42583,0.40179,0.37995,0.36001,0.34175,0.32495,0.30945,0.2951,0.28178,0.26938,0.25781,0.24698,0.23684,0.22731,0.21807,0.20936,0.20114
Nitrogen and sulfur co-doped porous carbon - is an efficient electrocatalyst as platinum or a hoax for oxygen reduction reaction in acidic environment PEM fuel cell?,S. Ramaprabhu,India,Indian Institute of Technology Madras,2017,Pt/DPC,100,0,0,0,0,0,0,0,0,0,0,0,0,0,0,0,0,0,0,0,20,7.03,0,1.68,0,0,0,0,0,0,71.29,3,,home-made nitrogen-doped carbon,,,130,360,ethylene glycol,11,25,0,0,1,112.34,225,0.20028485,0.775,,,,11.56,0.2,0.1,,nafion 212,50,130,4,8.48,90,1,40,,,,,0,0,0,,1,439.4,0.85,0.74,0.685,0.64,0.6,0.565,0.53,0.5,0.47,0.445,0.412,0.388,0.36,0.338,0.31,0.29,0.267,0.24505,0.22503,0.20668,0.18981,0.17424,0.15984,0.14646,0.13402,0.12241,0.11155,0.10137,0.09182,0.08283,0.07435
Nitrogen and sulfur co-doped porous carbon - is an efficient electrocatalyst as platinum or a hoax for oxygen reduction reaction in acidic environment PEM fuel cell?,S. Ramaprabhu,India,Indian Institute of Technology Madras,2017,Pt/DPC,100,0,0,0,0,0,0,0,0,0,0,0,0,0,0,0,0,0,0,0,20,7.03,0,1.68,0,0,0,0,0,0,71.29,3,,home-made nitrogen-doped carbon,,,130,360,ethylene glycol,11,25,0,0,1,112.34,225,0.20028485,0.775,,,,11.56,0.2,0.1,,nafion 212,50,130,4,8.48,90,1,60,,,,,0,0,0.103,,1,724.5,0.88,0.8,0.752,0.72,0.695,0.66,0.64,0.615,0.595,0.57,0.545,0.525,0.51,0.49,0.47,0.45,0.43,0.41,0.4,0.375,0.36,0.345,0.325,0.31,0.29556,0.28216,0.26968,0.25805,0.24717,0.23697,0.22739
Effect of atomic composition on the compressive strain and electrocatalytic activity of PtCoFe/sulfoted graphene,Mehran Javanbakht,Iran,Amirkabir University of Technology,2017,PtCoFe/SG,74.36,0,0,0,0,0,17.95,7.69,0,0,0,0,0,0,0,0,0,0,0,0,30,0,0,1,0,0,0,0,0,0,69,7.6,0.1,graphene,,600,120,1440,NaBH4,7,500,1,0,1,79,217,0.274683544,,,,,5,0.1,0.1,20,nafion 212,50,130,0.67,4.9,100,1,75,300,1425,2,9.5,300,1425,0,,1,531,0.97,0.855,0.8,0.75,0.72,0.7,0.68,0.66,0.638,0.59,0.503,0.42342,0.35636,0.29907,0.24956,0.20635,0.16831,0.13456,0.10442,0.07733,0.05286,0.03064,0.01038,0.01,0.01,0.01,0.01,0.01,0.01,0.01,0.01
Novel synthesis of highly durable and active Pt catalyst encapsulated in nitrogen containing carbon for polymer electrolyte membrane fuel cell,Taeho Lim,Korea,Soongsil University,2017,Pt-cAn/C,100,0,0,0,0,0,0,0,0,0,0,0,0,0,0,0,0,0,0,0,10,5,0,0,0,0,0,0,0,0,85,4.3,,home-made nitrogen-doped carbon,,,25,0,none,7,500,2,0,1,98.4,55,0.055894309,0.89,0.957,,,6.25,0.02,0.1,40,nafion 212,50.8,,,,100,0,70,,,,,0,0,0,,1,741,,0.8,0.76,0.735,0.705,0.685,0.66,0.64,0.62,0.6,0.575,0.555,0.54,0.515,0.5,0.475,0.455,0.435,0.41,0.39,0.36,0.33,0.3,0.265,0.235,0.2,0.16,0.115,0.07283,0.03565,0.01
Novel synthesis of highly durable and active Pt catalyst encapsulated in nitrogen containing carbon for polymer electrolyte membrane fuel cell,Taeho Lim,Korea,Soongsil University,2017,Pt-cAn/C,100,0,0,0,0,0,0,0,0,0,0,0,0,0,0,0,0,0,0,0,10,5,0,0,0,0,0,0,0,0,85,4.3,,home-made nitrogen-doped carbon,,,25,0,none,7,500,2,0,1,98.4,55,0.055894309,0.89,0.957,,,6.25,0.04,0.1,40,nafion 212,50.8,,,,100,0,70,,,,,0,0,0,,1,935,,0.815,0.775,0.755,0.73,0.715,0.7,0.68,0.66,0.64,0.625,0.61,0.598,0.575,0.56,0.54,0.525,0.503,0.49,0.475,0.455,0.44,0.425,0.4,0.385,0.368,0.35,0.325,0.30119,0.27955,0.25978
Novel synthesis of highly durable and active Pt catalyst encapsulated in nitrogen containing carbon for polymer electrolyte membrane fuel cell,Taeho Lim,Korea,Soongsil University,2017,Pt-cAn/C,100,0,0,0,0,0,0,0,0,0,0,0,0,0,0,0,0,0,0,0,10,5,0,0,0,0,0,0,0,0,85,4.3,,home-made nitrogen-doped carbon,,,25,0,none,7,500,2,0,1,98.4,55,0.055894309,0.89,0.957,,,6.25,0.2,0.1,40,nafion 212,50.8,,,,100,0,70,,,,,0,0,0,,1,796,,0.8,0.765,0.74,0.71,0.685,0.66,0.64,0.62,0.6,0.575,0.555,0.54,0.525,0.5,0.485,0.465,0.45,0.43,0.41,0.398,0.375,0.355,0.34,0.32,0.3,0.275,0.25119,0.22955,0.20978,0.19167
Influence of various carbon no-forms as supports for Pt catalyst on proton exchange membrane fuel cell performance,Gouri Cheruvally,India,Vikram Sarabhai Space Centre,2017,Pt/CB,100,0,0,0,0,0,0,0,0,0,0,0,0,0,0,0,0,0,0,0,20,0,0,0,0,0,0,0,0,0,80,3.7,,home-made carbon,,,78,10,NaBH4,12,25,0,0,1,42,225,0.535714286,,,,,1,0.5,0.5,20,nafion 115,175,125,10,,100,1,55,,,,,0,0,0,,1,364,,0.775,0.71,0.68,0.65,0.61,0.585,0.52,0.42,0.24,0.08129,0.01,0.01,0.01,0.01,0.01,0.01,0.01,0.01,0.01,0.01,0.01,0.01,0.01,0.01,0.01,0.01,0.01,0.01,0.01,0.01
Influence of various carbon no-forms as supports for Pt catalyst on proton exchange membrane fuel cell performance,Gouri Cheruvally,India,Vikram Sarabhai Space Centre,2017,Pt/SWCNT,100,0,0,0,0,0,0,0,0,0,0,0,0,0,0,0,0,0,0,0,20,0,0,0,0,0,0,0,0,0,80,3.5,,single-walled carbon notubes,,,78,10,NaBH4,12,25,0,0,1,31,225,0.725806452,,,,,1,0.5,0.5,20,nafion 115,175,125,10,,100,1,55,,,,,0,0,0,,1,166,,0.645,0.56,0.49,0.415,0.32,0.22,0.12909,0.05333,0.01,0.01,0.01,0.01,0.01,0.01,0.01,0.01,0.01,0.01,0.01,0.01,0.01,0.01,0.01,0.01,0.01,0.01,0.01,0.01,0.01,0.01
Influence of various carbon no-forms as supports for Pt catalyst on proton exchange membrane fuel cell performance,Gouri Cheruvally,India,Vikram Sarabhai Space Centre,2017,Pt/MWCNT,100,0,0,0,0,0,0,0,0,0,0,0,0,0,0,0,0,0,0,0,20,0,0,0,0,0,0,0,0,0,80,2.6,,multi-walled carbon notubes,,,78,10,NaBH4,12,25,0,0,1,66,225,0.340909091,,,,,1,0.5,0.5,20,nafion 115,175,125,10,,100,1,55,,,,,0,0,0,,1,364,,0.8,0.72,0.665,0.625,0.6,0.56,0.52,0.455,0.36,0.23,0.11331,0.01828,0.01,0.01,0.01,0.01,0.01,0.01,0.01,0.01,0.01,0.01,0.01,0.01,0.01,0.01,0.01,0.01,0.01,0.01
Influence of various carbon no-forms as supports for Pt catalyst on proton exchange membrane fuel cell performance,Gouri Cheruvally,India,Vikram Sarabhai Space Centre,2017,Pt/G,100,0,0,0,0,0,0,0,0,0,0,0,0,0,0,0,0,0,0,0,20,0,0,0,0,0,0,0,0,0,80,3.2,,graphene,,600,78,10,NaBH4,12,25,0,0,1,22,225,1.022727273,,,,,1,0.5,0.5,20,nafion 115,175,125,10,,100,1,55,,,,,0,0,0,,1,122,,0.61,0.49,0.4,0.305,0.21844,0.146,0.08448,0.03159,0.01,0.01,0.01,0.01,0.01,0.01,0.01,0.01,0.01,0.01,0.01,0.01,0.01,0.01,0.01,0.01,0.01,0.01,0.01,0.01,0.01,0.01
Facile synthesis of highly conducting and mesoporous carbon aerogel as platinum support for PEM fuel cells,M.K. Singh,India,Raja Raman Centre for Advanced Technology,2017,PtCA,100,0,0,0,0,0,0,0,0,0,0,0,0,0,0,0,0,0,0,0,20,0,0,0,0,0,0,0,0,0,80,3.5,,carbon aerogel,,,150,,ethylene glycol,10.5,25,0,0,1,73,225,0.308219178,0.814,0.964,,,25,0.4,0.4,,nafion 212,50,130,3,6,100,1,60,,,,,0,0,0,,1,669.681,,0.81,0.76,0.74,0.715,0.7,0.66,0.64,0.625,0.6,0.57,0.53,0.5,0.47,0.445,0.42119,0.39955,0.37978,0.36167,0.345,0.32962,0.31537,0.30214,0.28983,0.27833,0.26758,0.2575,0.24803,0.23912,0.23071,0.22278
Study on durability of Pt supported on graphitized carbon under simulated start-up/shut-down conditions for polymer electrolyte membrane fuel cells,Won Suk Jung,USA,"University of South Caroli, Columbia",2018,Pt/CB,100,0,0,0,0,0,0,0,0,0,0,0,0,0,0,0,0,0,0,0,30,0,0,0,0,0,0,0,0,0,70,2.6,,EC300,40,875,160,180,ethylene glycol,11,25,0,0,1,48,71.25,0.1484375,0.841,,,,25,0.15,0.1,46,nafion 212,50,140,6,1.96,40,0,80,300,300,2,2,300,300,0.17,,0.21,585,,0.77,0.725,0.7,0.675,0.65,0.625,0.6,0.575,0.55,0.52,0.5,0.48,0.45,0.41,0.39,0.355,0.325,0.3,0.27619,0.25455,0.23478,0.21667,0.2,0.18462,0.17037,0.15714,0.14483,0.13333,0.12258,0.1125
Study on durability of Pt supported on graphitized carbon under simulated start-up/shut-down conditions for polymer electrolyte membrane fuel cells,Won Suk Jung,USA,"University of South Caroli, Columbia",2018,Pt/HCB17,100,0,0,0,0,0,0,0,0,0,0,0,0,0,0,0,0,0,0,0,30,0,0,0,0,0,0,0,0,0,70,2.5,,home-made carbon,,,160,180,ethylene glycol,11,25,0,0,1,51,92.33,0.181039216,0.85,,,,25,0.15,0.1,46,nafion 212,50,140,6,1.96,40,0,80,300,300,2,2,300,300,0.17,,0.21,520,,0.775,0.71,0.695,0.66,0.625,0.6,0.575,0.54,0.515,0.49,0.46,0.425,0.4,0.36,0.325,0.3,0.27619,0.25455,0.23478,0.21667,0.2,0.18462,0.17037,0.15714,0.14483,0.13333,0.12258,0.1125,0.10303,0.09412
Compositiol Evaluation of Coreduced Fe?Pt Metal Acetylacetotes as PEM Fuel Cell Cathode Catalyst,Thomas W?gberg,Sweden,Ume?a University,2018,FePt(1:1),67,0,0,0,0,0,0,33,0,0,0,0,0,0,0,0,0,0,0,0,20,0,0,0,0,0,0,0,0,0,80,5.5,,XC-72R,30,230,140,1440,"N,N-dimethylformamide",7,25,0,0,1,21.1,180,0.853080569,0.865,0.975,,,5,0.0876,0.1,20,nafion 212,50,130,2,5.88,95,1,60,,,,,0,0,0,,1,408,,0.76,0.69,0.65,0.605,0.565,0.53,0.495,0.455,0.445,0.4,0.365,0.34,0.305,0.275,0.24656,0.22092,0.1977,0.17657,0.15725,0.13952,0.1232,0.10812,0.09415,0.08117,0.06907,0.05777,0.0472,0.03728,0.02796,0.01919
Compositiol Evaluation of Coreduced Fe?Pt Metal Acetylacetotes as PEM Fuel Cell Cathode Catalyst,Thomas W?gberg,Sweden,Ume?a University,2018,FePt(1:1),67,0,0,0,0,0,0,33,0,0,0,0,0,0,0,0,0,0,0,0,20,0,0,0,0,0,0,0,0,0,80,5.5,,XC-72R,30,230,140,1440,"N,N-dimethylformamide",7,25,0,0,1,21.1,180,0.853080569,0.865,0.975,,,5,0.0876,0.1,20,nafion 212,50,130,2,5.88,95,1,60,,,,,0,0,0,,1,252,,0.74,0.66,0.6,0.548,0.48,0.42,0.36,0.28,0.20657,0.14428,0.09077,0.04432,0.01,0.01,0.01,0.01,0.01,0.01,0.01,0.01,0.01,0.01,0.01,0.01,0.01,0.01,0.01,0.01,0.01,0.01
Gram-scale synthesis of highly active and durable octahedral PtNi noparticle catalysts for proton exchange membrane fuel cell,Sung Jong Yoo,Korea,Korea Advanced Institute of Science and Technology,2018,PtNi@Pt/C,50,0,0,0,0,50,0,0,0,0,0,0,0,0,0,0,0,0,0,0,21.2,0,0,0,0,0,0,0,0,0,78.8,8.08,,XC-72R,30,230,200,60,none,7,25,0,0,1,33.9,1240,3.657817109,0.92,1.04,860,,5,0.2,0.2,46.5,nafion 211,25,,,,100,0,80,,,,,0,0,0,,1,1815,,0.85,0.83,0.815,0.8,0.79,0.775,0.765,0.755,0.75,0.745,0.735,0.725,0.72,0.713,0.705,0.7,0.696,0.685,0.678,0.675,0.665,0.66,0.654,0.646,0.64,0.635,0.63,0.625,0.615,0.605
Gram-scale synthesis of highly active and durable octahedral PtNi noparticle catalysts for proton exchange membrane fuel cell,Sung Jong Yoo,Korea,Korea Advanced Institute of Science and Technology,2018,PtNi@Pt/C,50,0,0,0,0,50,0,0,0,0,0,0,0,0,0,0,0,0,0,0,21.2,0,0,0,0,0,0,0,0,0,78.8,8.08,,XC-72R,30,230,200,60,none,7,25,0,0,1,33.9,1240,3.657817109,0.92,1.04,860,,5,0.2,0.2,46.5,nafion 211,25,,,,100,0,80,,,,,0,0,0,,0.21,1377.5,,0.845,0.825,0.8,0.79,0.775,0.765,0.755,0.745,0.735,0.725,0.715,0.7,0.697,0.685,0.675,0.66,0.65,0.64,0.625,0.615,0.6,0.59,0.58,0.56,0.545,0.525,0.51,0.49,0.475,0.455
Highly active platinum supported on Mo-doped titanium notubes suboxide (Pt/TNTS-Mo) electrocatalyst for oxygen reduction reaction in PEMFC,Reza Alipour Moghadam Esfahani,Italy,Politecnico di Torino,2018,Pt/TNTS-Mo,100,0,0,0,0,0,0,0,0,0,0,0,0,0,0,0,0,0,0,0,20,0,0,0,60,30,0,0,0,0,0,3.1,,oxide,,,150,180,ethylene glycol,9,450,3,1,0,93.6,110.7,0.118269231,0.9,1.06,,,25,0.35,0.35,20,nafion 115,127,120,1.5,1.96,100,1,90,,,,,0,0,0.1,,1,520,,0.78,0.72,0.67,0.64,0.61,0.59,0.55,0.535,0.505,0.48,0.45,0.425,0.4,0.365,0.335,0.3,0.255,0.23,0.18,0.15,0.1,0.0533,0.01239,0.01,0.01,0.01,0.01,0.01,0.01,0.01
Highly active platinum supported on Mo-doped titanium notubes suboxide (Pt/TNTS-Mo) electrocatalyst for oxygen reduction reaction in PEMFC,Reza Alipour Moghadam Esfahani,Italy,Politecnico di Torino,2018,Pt/TNTS-Mo,100,0,0,0,0,0,0,0,0,0,0,0,0,0,0,0,0,0,0,0,20,0,0,0,60,30,0,0,0,0,0,3.1,,oxide,,,150,180,ethylene glycol,9,450,3,1,0,93.6,110.7,0.118269231,0.9,1.06,,,25,0.35,0.35,20,nafion 115,127,120,1.5,1.96,100,1,70,,,,,0,0,0.1,,1,440,,0.77,0.71,0.65,0.615,0.585,0.55,0.525,0.495,0.46,0.43,0.4,0.35,0.3,0.25,0.17,0.085,0.01,0.01,0.01,0.01,0.01,0.01,0.01,0.01,0.01,0.01,0.01,0.01,0.01,0.01
Highly active platinum supported on Mo-doped titanium notubes suboxide (Pt/TNTS-Mo) electrocatalyst for oxygen reduction reaction in PEMFC,Reza Alipour Moghadam Esfahani,Italy,Politecnico di Torino,2018,Pt/TNTS-Mo,100,0,0,0,0,0,0,0,0,0,0,0,0,0,0,0,0,0,0,0,20,0,0,0,60,30,0,0,0,0,0,3.1,,oxide,,,150,180,ethylene glycol,9,450,3,1,0,93.6,110.7,0.118269231,0.9,1.06,,,25,0.35,0.35,20,nafion 115,127,120,1.5,1.96,100,1,50,,,,,0,0,0.1,,1,385,,0.775,0.7,0.65,0.6,0.56,0.525,0.49,0.455,0.415,0.385,0.35,0.305,0.25,0.19,0.13431,0.0861,0.04394,0.01,0.01,0.01,0.01,0.01,0.01,0.01,0.01,0.01,0.01,0.01,0.01,0.01
Highly active platinum supported on Mo-doped titanium notubes suboxide (Pt/TNTS-Mo) electrocatalyst for oxygen reduction reaction in PEMFC,Reza Alipour Moghadam Esfahani,Italy,Politecnico di Torino,2018,Pt/TNTS-Mo,100,0,0,0,0,0,0,0,0,0,0,0,0,0,0,0,0,0,0,0,20,0,0,0,60,30,0,0,0,0,0,3.1,,oxide,,,150,180,ethylene glycol,9,450,3,1,0,93.6,110.7,0.118269231,0.9,1.06,,,25,0.35,0.35,20,nafion 115,127,120,1.5,1.96,100,1,30,,,,,0,0,0.1,,1,324,,0.77,0.695,0.635,0.59,0.54,0.49,0.455,0.405,0.36,0.315,0.26,0.2,0.1,0.01,0.01,0.01,0.01,0.01,0.01,0.01,0.01,0.01,0.01,0.01,0.01,0.01,0.01,0.01,0.01,0.01
Enhanced oxygen reduction reaction of Pt deposited Fe/N-doped bimodal porous carbon nostructure catalysts,Kyung-Won Park,Korea,Soongsil University,2018,Pt5/FeNC,100,0,0,0,0,0,0,0,0,0,0,0,0,0,0,0,0,0,0,0,5,2.18,0,0,0,0,0,0,0,0,92.82,2.49,,home-made nitrogen-doped carbon,,,,20,radiation,7,25,0,0,1,104.08,2190,2.104150653,0.84,,,,5,0.105,0.5,20,nafion 211,25,120,2,4,100,0,80,,,,,0,0,0,,1,819,,0.77,0.725,0.69,0.655,0.64,0.61,0.598,0.575,0.555,0.548,0.53,0.51,0.5,0.49,0.47,0.46,0.45,0.435,0.417,0.4,0.39,0.37,0.355,0.34,0.315,0.3,0.28556,0.27216,0.25968,0.24805
Enhanced oxygen reduction reaction of Pt deposited Fe/N-doped bimodal porous carbon nostructure catalysts,Kyung-Won Park,Korea,Soongsil University,2018,Pt10/FeNC,100,0,0,0,0,0,0,0,0,0,0,0,0,0,0,0,0,0,0,0,10,2.18,0,0,0,0,0,0,0,0,87.82,2.77,,home-made nitrogen-doped carbon,,,,20,radiation,7,25,0,0,1,93.68,2140,2.284372331,0.85,,,,5,0.21,0.5,20,nafion 211,25,120,2,4,100,0,80,,,,,0,0,0,,1,790,,0.78,0.74,0.7,0.675,0.65,0.64,0.615,0.6,0.575,0.55,0.54,0.525,0.5,0.495,0.47,0.45,0.44,0.42,0.4,0.395,0.37,0.35,0.34,0.315,0.3,0.28556,0.27216,0.25968,0.24805,0.23717
Ga?Doped Pt?Ni Octahedral noparticles as a Highly Active and Durable Electrocatalyst for Oxygen Reduction Reaction,Eue Cho,Korea,Korea Advanced Institute of Science and Technology,2018,Ga?PtNi/C,62.8,0,0,0,0,35.7,0,0,0,0,0,0,0,0,0,0,0,0,0,1.4,16,0,0,0,0,0,0,0,0,0,84,6,0.4,XC-72R,30,230,170,2880,dimethylformamide,7,25,0,0,1,49,1240,2.530612245,0.94,,815,,5,0.15,0.15,46,nafion 211,25,,,,100,0,65,,,,,0,0,0,,0.21,954.66,0.92,0.75,0.72,0.685,0.665,0.64,0.62,0.6,0.58,0.55,0.53,0.51086,0.49328,0.4771,0.46214,0.44827,0.43539,0.42338,0.41216,0.40166,0.3918,0.38254,0.37382,0.36559,0.35781,0.35045,0.34347,0.33667,0.33021,0.32407,0.31822
Ga?Doped Pt?Ni Octahedral noparticles as a Highly Active and Durable Electrocatalyst for Oxygen Reduction Reaction,Eue Cho,Korea,Korea Advanced Institute of Science and Technology,2018,PtNi/C,63.5,0,0,0,0,36.8,0,0,0,0,0,0,0,0,0,0,0,0,0,0,16,0,0,0,0,0,0,0,0,0,84,6,0.4,XC-72R,30,230,160,720,dimethylformamide,7,25,0,0,1,49,464,0.946938776,0.915,,414,,5,0.15,0.15,46,nafion 211,25,,,,100,0,65,,,,,0,0,0,,0.21,849.06,0.912,0.755,0.715,0.68,0.655,0.635,0.61,0.58,0.565,0.54,0.51619,0.49455,0.47478,0.45667,0.44,0.42462,0.41037,0.39714,0.38483,0.37333,0.36258,0.3525,0.34303,0.33412,0.32571,0.31778,0.31007,0.30277,0.29584,0.28927,0.28302
Carbon-Supported Divacancy-Anchored Platinum Single-Atom Electrocatalysts with Superhigh Pt Utilization for the Oxygen Reduction Reaction,Zhen Zhou,china,Changchun Institute of Applied Chemistry,2019,Pt1.1/BPdefect,100,0,0,0,0,0,0,0,0,0,0,0,0,0,0,0,0,0,0,0,1.1,0,0,0,0,0,0,0,0,0,98.9,2,,home-made carbon,,,200,360,hydrogen peroxide,7,900,1,0,1,55,217.48,0.395418182,0.85,,,1,1,0.027,0.02,20,nafion 212,50,130,2,,100,1,80,,,,,0,0,0.2,,1,511,0.94,0.78,0.725,0.68,0.645,0.605,0.59,0.55,0.525,0.5,0.475,0.45,0.415,0.39,0.365,0.34,0.31,0.295,0.26,0.235,0.2,0.16695,0.13741,0.11083,0.08679,0.06495,0.04501,0.02675,0.01,0.01,0.01
Carbon-Supported Divacancy-Anchored Platinum Single-Atom Electrocatalysts with Superhigh Pt Utilization for the Oxygen Reduction Reaction,Zhen Zhou,china,Changchun Institute of Applied Chemistry,2019,Pt1.1/BPdefect,100,0,0,0,0,0,0,0,0,0,0,0,0,0,0,0,0,0,0,0,1.1,0,0,0,0,0,0,0,0,0,98.9,2,,home-made carbon,,,200,360,hydrogen peroxide,7,900,1,0,1,55,217.48,0.395418182,0.85,,,1,1,0.027,0.02,20,nafion 212,50,130,2,,100,1,80,,,,,0,0,0.1,,1,480,,0.745,0.695,0.64,0.6,0.59,0.555,0.53,0.5,0.47,0.45,0.425,0.4,0.36,0.335,0.3,0.275,0.24,0.2,0.16238,0.12898,0.09914,0.0723,0.04805,0.02602,0.01,0.01,0.01,0.01,0.01,0.01
Carbon-Supported Divacancy-Anchored Platinum Single-Atom Electrocatalysts with Superhigh Pt Utilization for the Oxygen Reduction Reaction,Zhen Zhou,china,Changchun Institute of Applied Chemistry,2019,Pt1.1/BPdefect,100,0,0,0,0,0,0,0,0,0,0,0,0,0,0,0,0,0,0,0,1.1,0,0,0,0,0,0,0,0,0,98.9,2,,home-made carbon,,,200,360,hydrogen peroxide,7,900,1,0,1,55,217.48,0.395418182,0.85,,,1,1,0.027,0.02,20,nafion 212,50,130,2,,100,1,80,,,,,0,0,0.05,,1,351,,0.715,0.655,0.6,0.56,0.53,0.5,0.46,0.425,0.39,0.35,0.3,0.265,0.225,0.2,0.17619,0.15455,0.13478,0.11667,0.1,0.08462,0.07037,0.05714,0.04483,0.03333,0.02258,0.0125,0.01,0.01,0.01,0.01
Evaluation of Pt-Au/MWCNT (Multiwalled Carbon Nanotubes) electrocatalyst performance as cathode of a proton exchange membrane fuel cell,R.M. Felix-Navarro,Mexico,Instituto Tecnologico de Tijuana,2016,Pt-Au/MWCNT,54.13,0,45.87,0,0,0,0,0,0,0,0,0,0,0,0,0,0,0,0,0,20,0,0,0,0,0,0,0,0,0,80,3.26,0.47,CNTs,,120,25,180,NaBH4,7,25,0,0,1,24.93,225,0.902527076,,,,0.35,9,0.269,0.5,20,nafion 212,50,,,,50,1,60,,,,,0,0,0.0689,,1,429,0.98,0.75,0.705,0.662,0.64,0.6,0.56,0.525,0.49,0.467,0.42,0.39,0.35,0.305,0.28,0.235,0.2,0.16,0.11,0.0633,0.02239,0.01,0.01,0.01,0.01,0.01,0.01,0.01,0.01,0.01,0.01
Evaluation of Pt-Au/MWCNT (Multiwalled Carbon Nanotubes) electrocatalyst performance as cathode of a proton exchange membrane fuel cell,R.M. Felix-Navarro,Mexico,Instituto Tecnologico de Tijuana,2016,Pt-Au/MWCNT,54.13,0,45.87,0,0,0,0,0,0,0,0,0,0,0,0,0,0,0,0,0,20,0,0,0,0,0,0,0,0,0,80,3.26,0.47,CNTs,,120,25,180,NaBH4,7,25,0,0,1,24.93,225,0.902527076,,,,0.7,9,0.269,0.5,20,nafion 212,50,,,,50,1,60,,,,,0,0,0.0689,,1,616,0.98,0.82,0.75,0.72,0.69,0.655,0.63,0.6,0.575,0.55,0.54,0.515,0.495,0.465,0.44,0.405,0.38,0.35,0.315,0.29,0.27,0.225,0.2,0.15,0.1,0.0533,0.01239,0.01,0.01,0.01,0.01
Evaluation of Pt-Au/MWCNT (Multiwalled Carbon Nanotubes) electrocatalyst performance as cathode of a proton exchange membrane fuel cell,R.M. Felix-Navarro,Mexico,Instituto Tecnologico de Tijuana,2016,Pt-Au/MWCNT,54.13,0,45.87,0,0,0,0,0,0,0,0,0,0,0,0,0,0,0,0,0,20,0,0,0,0,0,0,0,0,0,80,3.26,0.47,CNTs,,120,25,180,NaBH4,7,25,0,0,1,24.93,225,0.902527076,,,,1.88,9,0.269,0.5,20,nafion 212,50,,,,50,1,60,,,,,0,0,0.0689,,1,390.5,0.98,0.74,0.71,0.675,0.63,0.59,0.56,0.5,0.465,0.425,0.39,0.355,0.305,0.275,0.24,0.2,0.16,0.11,0.0633,0.02239,0.01,0.01,0.01,0.01,0.01,0.01,0.01,0.01,0.01,0.01,0.01
Evaluation of Pt-Au/MWCNT (Multiwalled Carbon Nanotubes) electrocatalyst performance as cathode of a proton exchange membrane fuel cell,R.M. Felix-Navarro,mexico,Instituto Tecnologico de Tijuana,2016,Pt-Au/MWCNT,54.13,0,45.87,0,0,0,0,0,0,0,0,0,0,0,0,0,0,0,0,0,20,0,0,0,0,0,0,0,0,0,80,3.26,0.47,CNTs,,120,25,180,NaBH4,7,25,0,0,1,24.93,225,0.902527076,,,,3.05,9,0.269,0.5,20,nafion 212,50,,,,50,1,60,,,,,0,0,0.0689,,1,374,0.98,0.79,0.72,0.675,0.625,0.58,0.525,0.49,0.44,0.405,0.37,0.34,0.285,0.26,0.235,0.2,0.16,0.12,0.08238,0.04898,0.01914,0.01,0.01,0.01,0.01,0.01,0.01,0.01,0.01,0.01,0.01
Highly Durable Supportless Pt Hollow Spheres Designed for Enhanced Oxygen Transport in Cathode Catalyst Layers of Proton Exchange Membrane Fuel Cells,Sung-Dae Yim,Korea,Korea Institute of Energy Research,2016,PtHS,100,0,0,0,0,0,0,0,0,0,0,0,0,0,0,0,0,0,0,0,100,0,0,0,0,0,0,0,0,0,0,7,0.5,none,0,0,160,180,ethylene glycol,10,25,0,0,1,10.8,28,0.259259259,0.894,1,,0.0526,10,0.55,0.22,,nafion 212,50,120,,20,100,0,80,,,,,0,0,0,,0.21,542.868,0.945,0.8,0.76,0.735,0.71,0.685,0.67,0.65,0.635,0.59,0.54,0.4933,0.45239,0.41625,0.3841,0.3553,0.32936,0.30588,0.28452,0.26501,0.24711,0.23063,0.21542,0.20132,0.18823,0.17604,0.16465,0.15363,0.14331,0.13362,0.12451
Tungsten©\Doped L10©\PtCo Ultrasmall Nanoparticles as a High©\Performance Fuel Cell Cathode,Qing Li,china,huazhong University of Science and Technology,2020,L1-W-PtCo/C,46.5,0,0,0,0,0,46.5,0,0,0,0,0,0,0,0,0,0,7,0,0,20,0,0,0,0,0,0,0,0,0,80,3,0.5,XC-72R,30,230,100,60,oleylamine,7,700,6,1,0,61.4,2210,3.599348534,0.95,1.05,386.75,,,0.11,0.16,20,nafion 211,25,,,,100,0,80,,,,,0,0,0.15,,1,902.5,0.945,0.89,0.855,0.825,0.801,0.785,0.76,0.745,0.715,0.7,0.675,0.65,0.63,0.615,0.6,0.575,0.55,0.525,0.5,0.475,0.45,0.425,0.4,0.37619,0.35455,0.33478,0.31667,0.3,0.28462,0.27037,0.25714
