Repository: amirnarimani81/Machine-Learning-Driven-PEMFC-Performance-Prediction-Optimization-Degradation-Modeling

## Overview

Designing high-performance **Membrane Electrode Assemblies (MEAs)** for 
**Proton Exchange Membrane Fuel Cells (PEMFCs)** traditionally relies on expensive and 
time-consuming experimental trial-and-error.

The objective is to replace traditional trial-and-error experimental approaches with
data-driven models capable of:

- Predicting fuel cell performance metrics such as maximum power density (MPD).
- Identifying critical catalyst and MEA design parameters.
- Understanding relationships between material properties and electrochemical performance.
- Supporting accelerated catalyst and MEA development.

File: 2.Ensemble-Machine-Learning--for-MEA-PEMF/database.csv (part 11 of 12)
ticle variance,carbon substrate type,carbon particle diameter(nm),support BET surface area(m2/g),Reduction Temperature,Reduction Time/min,Reducing agent( chemical name in english),pH,Annealing Temperature,Annealing Time/h,Atomosphere h2,Atomosphere inert,ECSA m2/g,Mass Activity mA mg-1,Specific Activity mA cm-2,Half wave potential £¨V vsRHE£©,Onset Potential £¨V vsRHE£©,Reduce in MA/ mA mg-1,I/C Ratio(ionomer/catalyst),Area cm2,Cathodic Loading Amount mgPt cm-2,Anodic Platinum Loading Amount mgPt cm-2,Anodic catalyst type x wt% Pt/C,Membrane,membrane thickness,Hot Press Temperature,Hot Press Time min,Hot Press Pressure Mpa,Humidity %,GDE for 1,celltemp©,Flowing rate of H2 ml min-1,flowing rate of cathode gas(O2/air),stoichiometry/anode,stoichiometry/cathode,stoich to flow anode,stoich to flow cathode,Back Pressure Mpa,"Current decay at 0.6V(ma,cm2)",Cathode gas oxygen ratio,Maximum Power Density mW cm-2,Open Circuit Voltage V,Voltage 100mA cm0,Voltage 200mA cm0,Voltage 300mA cm0,Voltage 400mA cm0,Voltage 500mA cm0,Voltage 600mA cm0,Voltage 700mA cm0,Voltage 800mA cm0,Voltage 900mA cm0,Voltage 1000mA cm0,Voltage 1100mA cm0,Voltage 1200mA cm0,Voltage 1300mA cm0,Voltage 1400mA cm0,Voltage 1500mA cm0,Voltage 1600mA cm0,Voltage 1700mA cm0,Voltage 1800mA cm0,Voltage 1900mA cm0,Voltage 2000mA cm0,Voltage 2100mA cm0,Voltage 2200mA cm0,Voltage 2300mA cm0,Voltage 2400mA cm0,Voltage 2500mA cm0,Voltage 2600mA cm0,Voltage 2700mA cm0,Voltage 2800mA cm0,Voltage 2900mA cm0,Voltage 3000mA cm0
Effect of supports on activity and stability of Pt¨CPd catalysts for oxygen reduction reaction in proton exchange membrane fuel cells,Mali Hunsom,Thailand,Chulalongkorn Univerity,2013,Pt-Pd/C,50,50,0,0,0,0,0,0,0,0,0,0,0,0,0,0,0,0,0,0,40,0,0,0,0,0,0,0,0,0,60,6.78,,XC-72R,30,217,70,60,NaBH4,7,70,30,1,0,61.7,217,0.351701783,,,,0.528,5,0.06,,,nafion 117,175,137,2.5,6.5,100,1,60,,,,,0,0,0,,1,324,1,0.81,0.73,0.69,0.65,0.58,0.54,0.46,0.4,0.31,0.22,0.11,0.01044,0.01,0.01,0.01,0.01,0.01,0.01,0.01,0.01,0.01,0.01,0.01,0.01,0.01,0.01,0.01,0.01,0.01,0.01
Effect of supports on activity and stability of Pt¨CPd catalysts for oxygen reduction reaction in proton exchange membrane fuel cells,Mali Hunsom,Thailand,Chulalongkorn Univerity,2013,Pt-Pd/HB,50,50,0,0,0,0,0,0,0,0,0,0,0,0,0,0,0,0,0,0,40,0,0,0,0,0,0,0,0,0,60,9.25,,Hicon Black,,87,70,60,NaBH4,7,70,30,1,0,61.7,217,0.351701783,,,,0.528,5,0.06,,,nafion 117,175,137,2.5,6.5,100,1,60,,,,,0,0,0,,1,315,1,0.8,0.74,0.7,0.65,0.58,0.52,0.45,0.38,0.25,0.18,0.1154,0.06007,0.01213,0.01,0.01,0.01,0.01,0.01,0.01,0.01,0.01,0.01,0.01,0.01,0.01,0.01,0.01,0.01,0.01,0.01
Effect of supports on activity and stability of Pt¨CPd catalysts for oxygen reduction reaction in proton exchange membrane fuel cells,Mali Hunsom,Thailand,Chulalongkorn Univerity,2013,Pt-Pd/MWCNT,50,50,0,0,0,0,0,0,0,0,0,0,0,0,0,0,0,0,0,0,40,0,0,0,0,0,0,0,0,0,60,9.34,,CNTs,,117,70,60,NaBH4,7,70,30,1,0,61.7,217,0.351701783,,,,0.528,5,0.06,,,nafion 117,175,137,2.5,6.5,100,1,60,,,,,0,0,0,,1,300,1,0.81,0.75,0.69,0.62,0.55,0.5,0.42,0.33,0.24,0.13,0.03044,0.01,0.01,0.01,0.01,0.01,0.01,0.01,0.01,0.01,0.01,0.01,0.01,0.01,0.01,0.01,0.01,0.01,0.01,0.01
Effect of supports on activity and stability of Pt¨CPd catalysts for oxygen reduction reaction in proton exchange membrane fuel cells,Mali Hunsom,Thailand,Chulalongkorn Univerity,2013,Pt-Pd/TiO2,50,50,0,0,0,0,0,0,0,0,0,0,0,0,0,0,0,0,0,0,40,0,0,0,0,0,0,0,0,0,60,9.38,,oxide,,36,70,60,NaBH4,7,70,30,1,0,61.7,217,0.351701783,,,,0.528,5,0.06,,,nafion 117,175,137,2.5,6.5,100,1,60,,,,,0,0,0,,1,180,1,0.72,0.62,0.55,0.45,0.36,0.26,0.13,0.01,0.01,0.01,0.01,0.01,0.01,0.01,0.01,0.01,0.01,0.01,0.01,0.01,0.01,0.01,0.01,0.01,0.01,0.01,0.01,0.01,0.01,0.01
High-performance membrane electrode assembly with multi-functional Pt/SnO2eSiO2/C catalyst for proton exchange membrane fuel cell operated under low-humidity conditions,Shi-Jun Liao,china,South China University of Technology,2015,Pt-C,100,0,0,0,0,0,0,0,0,0,0,0,0,0,0,0,0,0,0,0,40,0,0,0,0,0,0,0,0,0,60,3.9,,XC-72R,30,230,198,1.6,ethylene glycol,10,25,0,0,0,61.7,217,0.351701783,,,,0.333,5,0.2,0.1,,nafion 212,50,,,,,0,70,,,,,0,0,0.206,,0.21,522,1,0.8,0.68,0.65,0.63,0.61,0.59,0.58,0.55,0.53,0.495,0.46,0.435,0.385,0.35,0.305,0.255,0.21,0.15,0.09431,0.0461,0.01,0.01,0.01,0.01,0.01,0.01,0.01,0.01,0.01,0.01
"3D hierarchical porous carbons containing numerous nitrogen atoms as catalyst
supports for PEMFCs",Hyoung-Joon Jin,korea,inha University,2012,Pt-HPCs-N,100,0,0,0,0,0,0,0,0,0,0,0,0,0,0,0,0,0,0,0,40,9.4,0,0,0,0,0,0,0,0,50.6,2.5,,home-made nitrogen-doped carbon,,817.5,198,1.4,ethylene glycol,9,25,0,0,0,55.2,217,0.393115942,,,,,4,0.2,0.2,40,nafion 212,50,,,,30,1,70,,,,,0,0,0,,1,384,0.9,0.775,0.73,0.69,0.65,0.6,0.56,0.51,0.48,0.42,0.37,0.3,0.2354,0.18007,0.13213,0.09021,0.05323,0.02037,0.01,0.01,0.01,0.01,0.01,0.01,0.01,0.01,0.01,0.01,0.01,0.01,0.01
"3D hierarchical porous carbons containing numerous nitrogen atoms as catalyst
supports for PEMFCs",Hyoung-Joon Jin,korea,inha University,2012,Pt-CB,100,0,0,0,0,0,0,0,0,0,0,0,0,0,0,0,0,0,0,0,40,0,0,0,0,0,0,0,0,0,60,3.9,,XC-72R,30,230,198,1.6,ethylene glycol,10,25,0,0,0,61.7,217,0.351701783,,,,,4,0.2,0.2,40,nafion 212,50,,,,30,1,70,,,,,0,0,0,,1,322,0.9,0.72,0.685,0.645,0.6,0.565,0.515,0.46,0.35,0.24,0.14044,0.05815,0.01,0.01,0.01,0.01,0.01,0.01,0.01,0.01,0.01,0.01,0.01,0.01,0.01,0.01,0.01,0.01,0.01,0.01,0.01
Durability test with fuel starvation using a Pt CNF catalyst in PEMFC,Junbom Kim,korea,University of Ulsan,2012,Pt/CNF,100,0,0,0,0,0,0,0,0,0,0,0,0,0,0,0,0,0,0,0,47.5,0,0,0,0,0,0,0,0,0,52.5,2.5,,carbon nanofiber,,58.4,25,,none,7,350,2,1,0,61.7,217,0.351701783,,,,,5,0.4,0.4,50,nafion 212,50,,,,100,0,70,225,300,1.5,2,225,300,0,,0.21,506,0.97,0.8,0.75,0.725,0.7,0.675,0.645,0.61,0.585,0.54,0.5,0.46,0.39,0.3254,0.27007,0.22213,0.18021,0.14323,0.11037,0.08098,0.05454,0.03061,0.01,0.01,0.01,0.01,0.01,0.01,0.01,0.01,0.01
Durability test with fuel starvation using a Pt CNF catalyst in PEMFC,Junbom Kim,korea,University of Ulsan,2012,Pt/C,100,0,0,0,0,0,0,0,0,0,0,0,0,0,0,0,0,0,0,0,50.9,0,0,0,0,0,0,0,0,0,49.1,3.4,,XC-72R,30,347,198,1.6,ethylene glycol,10,25,0,0,0,61.7,217,0.351701783,,,,,5,0.4,0.4,50,nafion 212,50,,,,100,0,70,225,300,1.5,2,225,300,0,,0.21,555,1,0.83,0.79,0.75,0.72,0.705,0.69,0.665,0.64,0.61,0.555,0.485,0.385,0.29409,0.21833,0.15423,0.09929,0.05167,0.01,0.01,0.01,0.01,0.01,0.01,0.01,0.01,0.01,0.01,0.01,0.01,0.01
Highly Durable and Active Ternary Pt¨CAu¨CNi Electrocatalyst for Oxygen Reduction Reaction,jianguo Liu,china,Nanjing University,2018,Pt-Au-Ni/C,74.2,0,4,0,0,21.8,0,0,0,0,0,0,0,0,0,0,0,0,0,0,22.3,0,0,0,0,0,0,0,0,0,77.7,4.2,,XC-72R,30,230,195,5,ethylene glycol,9,25,0,0,0,77,850,1.103896104,0.95,1.03,142.8,,6.25,0.1,0.2,60,nafion 211,25,,,,100,1,85,,,,,0,0,0,,1,648,0.94,0.78,0.745,0.72,0.69,0.67,0.647,0.62,0.6,0.575,0.551,0.53,0.51,0.485,0.46,0.43,0.405,0.38,0.351,0.325,0.30026,0.27781,0.25735,0.23862,0.22141,0.20555,0.19087,0.17726,0.16461,0.1528,0.14177
Highly Durable and Active Ternary Pt¨CAu¨CNi Electrocatalyst for Oxygen Reduction Reaction,jianguo Liu,china,Nanjing University,2018,comercial Pt/C,100,0,0,0,0,0,0,0,0,0,0,0,0,0,0,0,0,0,0,0,20,0,0,0,0,0,0,0,0,0,80,3.7,,XC-72R,30,230,198,1.6,ethylene glycol,10,25,0,0,0,81,225,0.277777778,0.9,1.02,132.975,,6.25,0.1,0.2,60,nafion 211,25,,,,100,1,85,,,,,0,0,0,,1,676.6,0.91,0.735,0.7,0.675,0.65,0.63,0.61,0.6,0.58,0.56,0.548,0.525,0.51,0.485,0.472,0.45,0.42,0.398,0.37,0.345,0.32119,0.29955,0.27978,0.26167,0.245,0.22962,0.21537,0.20214,0.18983,0.17833,0.16758
Improved durability of Pt CNT catalysts by the low temperature self-catalyzed reduction for the PEM fuel cells,Junbom Kim,korea,University of Ulsan,2012,Pt/C,100,0,0,0,0,0,0,0,0,0,0,0,0,0,0,0,0,0,0,0,50,0,0,0,0,0,0,0,0,0,50,1.9,,XC-72R,30,230,198,1.6,ethylene glycol,10,25,0,0,0,52.9,180,0.34026465,,,,,5,0.4,0.4,40,nafion 212,50,,,,100,1,70,225,300,1.5,2,225,300,0,,1,600,0.97,0.81,0.77,0.745,0.715,0.7,0.665,0.65,0.605,0.59,0.56,0.535,0.5,0.425,0.35598,0.29715,0.2464,0.20219,0.16331,0.12887,0.09815,0.07056,0.04566,0.02308,0.01,0.01,0.01,0.01,0.01,0.01,0.01
Improved durability of Pt CNT catalysts by the low temperature self-catalyzed reduction for the PEM fuel cells,Junbom Kim,korea,University of Ulsan,2012,Pt/CNT-A,100,0,0,0,0,0,0,0,0,0,0,0,0,0,0,0,0,0,0,0,50,0,0,0,0,0,0,0,0,0,50,2.9,,CNTs,,120,110,120,ethylene glycol,10,25,0,0,0,31,180,0.580645161,,,,,5,0.4,0.4,40,nafion 212,50,,,,100,1,70,225,300,1.5,2,225,300,0,,1,500,0.97,0.8,0.74,0.7,0.675,0.65,0.64,0.625,0.575,0.545,0.5,0.45,0.398,0.3495,0.30711,0.26975,0.23656,0.2069,0.18022,0.1561,0.13419,0.11419,0.09587,0.07902,0.06348,0.04909,0.03573,0.0233,0.0117,0.01,0.01
Improved durability of Pt CNT catalysts by the low temperature self-catalyzed reduction for the PEM fuel cells,Junbom Kim,korea,University of Ulsan,2012,Pt/CNT-R,100,0,0,0,0,0,0,0,0,0,0,0,0,0,0,0,0,0,0,0,45,0,0,0,0,0,0,0,0,0,55,5.7,,CNTs,,120,110,120,ethylene glycol,10,80,24,1,0,28.2,217,0.769503546,,,,,5,0.4,0.4,40,nafion 212,50,,,,100,1,70,225,300,1.5,2,225,300,0,,1,460,0.98,0.77,0.725,0.72,0.71,0.69,0.66,0.615,0.575,0.5,0.435,0.38,0.3288,0.28421,0.24503,0.21033,0.17939,0.15162,0.12657,0.10384,0.08314,0.0642,0.04681,0.03078,0.01597,0.01,0.01,0.01,0.01,0.01,0.01
Synthesis of Pd@Pt3Co C core¨Cshell structure as catalyst for oxygen reduction reaction in proton exchange membrane fuel cell,Chen-Hao Wang,Taiwan,national taiwan university of science and technology,2017,Pt/C,100,0,0,0,0,0,0,0,0,0,0,0,0,0,0,0,0,0,0,0,20,0,0,0,0,0,0,0,0,0,80,2.4,,XC-72R,30,230,80,120,citric acid,7,25,0,0,0,50.33,225,0.447049473,,,,,5,0.25,0.25,20,nafion 212,50,120,2,2.6,100,1,70,225,300,1.5,2,225,300,0.1,,1,640,0.98,0.815,0.79,0.75,0.72,0.7,0.675,0.65,0.62,0.598,0.565,0.535,0.505,0.485,0.45,0.425,0.4,0.37,0.34,0.3,0.265,0.225,0.185,0.14738,0.11398,0.08414,0.0573,0.03305,0.01102,0.01,0.01
Synthesis of Pd@Pt3Co C core¨Cshell structure as catalyst for oxygen reduction reaction in proton exchange membrane fuel cell,Chen-Hao Wang,Taiwan,national taiwan university of science and technology,2017,Pd/C,0,100,0,0,0,0,0,0,0,0,0,0,0,0,0,0,0,0,0,0,20,0,0,0,0,0,0,0,0,0,80,3.45,,XC-72R,30,230,80,30,ethanol,7,25,0,0,0,40.74,225,0.552282769,,,,,5,0.25,0.25,20,nafion 212,50,120,2,2.6,100,1,70,225,300,1.5,2,225,300,0.1,,1,387.4,0.9,0.7,0.625,0.585,0.545,0.5,0.465,0.43,0.405,0.385,0.36,0.34,0.315,0.298,0.275,0.25,0.225,0.21,0.19556,0.18216,0.16968,0.15805,0.14717,0.13697,0.12739,0.11839,0.10989,0.10188,0.09429,0.08711,0.0803
Synthesis of Pd@Pt3Co C core¨Cshell structure as catalyst for oxygen reduction reaction in proton exchange membrane fuel cell,Chen-Hao Wang,Taiwan,national taiwan university of science and technology,2017,Pd@Pt/C,50,50,0,0,0,0,0,0,0,0,0,0,0,0,0,0,0,0,0,0,20,0,0,0,0,0,0,0,0,0,80,2.42,,XC-72R,30,230,80,60,monosodium citrate,7,25,0,0,0,62,225,0.362903226,,,,,5,0.25,0.25,20,nafion 212,50,120,2,2.6,100,1,70,225,300,1.5,2,225,300,0.1,,1,722.5,0.98,0.815,0.79,0.75,0.72,0.7,0.675,0.655,0.635,0.615,0.6,0.575,0.55,0.525,0.5,0.475,0.45,0.425,0.4,0.375,0.35,0.325,0.3,0.275,0.25,0.225,0.20119,0.17955,0.15978,0.14167,0.125
Synthesis of Pd@Pt3Co C core¨Cshell structure as catalyst for oxygen reduction reaction in proton exchange membrane fuel cell,Chen-Hao Wang,Taiwan,national taiwan university of science and technology,2017,Pd@Pt3Co/C,37.5,50,0,0,0,0,12.5,0,0,0,0,0,0,0,0,0,0,0,0,0,20,0,0,0,0,0,0,0,0,0,80,7,,XC-72R,30,230,200,40,oleylamine,7,25,0,0,0,21.9,225,1.02739726,,,,,5,0.25,0.25,20,nafion 212,50,120,2,2.6,100,1,70,225,300,1.5,2,225,300,0.1,,1,855,0.98,0.865,0.825,0.805,0.785,0.765,0.74,0.72,0.705,0.69,0.67,0.65,0.625,0.6,0.575,0.55,0.525,0.5,0.475,0.45,0.425,0.4,0.375,0.35,0.325,0.3,0.275,0.25,0.22619,0.20455,0.18478
Ten-fold reduction from the state-of-the-art platinum loading of electrodes prepared by electrospraying for high temperature proton exchange membrane fuel cells,jianguo Liu,china,Nanjing University,2020,Pt/C JM,100,0,0,0,0,0,0,0,0,0,0,0,0,0,0,0,0,0,0,0,60,0,0,0,0,0,0,0,0,0,40,4.4,1.3,XC-72R,30,230,198,1.6,ethylene glycol,10,25,0,0,0,20,200,1,,,100,,1,0.1,0.2,60,nafion 211,25,,,,100,1,80,,,,,0,0,0,,1,603,0.94,0.765,0.72,0.685,0.755,0.625,0.605,0.58,0.56,0.54,0.525,0.5,0.475,0.453,0.425,0.402,0.375,0.34,0.305,0.27195,0.24241,0.21583,0.19179,0.16995,0.15001,0.13175,0.11495,0.09945,0.0851,0.07178,0.05938
Ten-fold reduction from the state-of-the-art platinum loading of electrodes prepared by electrospraying for high temperature proton exchange membrane fuel cells,jianguo Liu,china,Nanjing University,2020,Pt-Au-Ni NWs/C,65,0,13,0,0,22,0,0,0,0,0,0,0,0,0,0,0,0,0,0,100,0,0,0,0,0,0,0,0,0,0,2.5,,none,0,0,180,480,"N,N-dimethylformamide",7,25,0,0,0,25.1,650,2.589641434,,,180.05,,1,0.1,0.2,60,nafion 211,25,,,,100,1,80,,,,,0,0,0,,1,540,0.9,0.79,0.75,0.715,0.685,0.652,0.625,0.602,0.575,0.55,0.515,0.485,0.45,0.415,0.38,0.34,0.30238,0.26898,0.23914,0.2123,0.18805,0.16602,0.14592,0.12751,0.11059,0.09497,0.08052,0.06711,0.05463,0.04299,0.0321
Novel Platinum¨CCobalt Alloy Nanoparticles Dispersed on Nitrogen©\Doped Graphene as a Cathode Electrocatalyst for PEMFC Applications,S. Ramaprabhu,India,Nano Functional Materials Technology Centre (NFMTC),2012,Pt/N©\HEG,100,0,0,0,0,0,0,0,0,0,0,0,0,0,0,0,0,0,0,0,29.6,5.9,0,0,0,0,0,0,0,0,64.5,2.6,0.4,home-made nitrogen-doped carbon,,,130,420,ethylene glycol,11,25,0,0,0,57.9,225,0.388601036,,,,,11.56,0.4,0.25,,nafion 212,50,130,4,7,90,1,40,,,,,0,0,0,,1,375,0.98,0.8,0.725,0.67,0.63,0.595,0.54,0.497,0.45,0.4,0.375,0.34,0.3,0.275,0.25,0.22,0.195,0.16,0.12695,0.09741,0.07083,0.04679,0.02495,0.01,0.01,0.01,0.01,0.01,0.01,0.01,0.01
Novel Platinum¨CCobalt Alloy Nanoparticles Dispersed on Nitrogen©\Doped Graphene as a Cathode Electrocatalyst for PEMFC Applications,S. Ramaprabhu,India,Nano Functional Materials Technology Centre (NFMTC),2012,Pt/N©\HEG,100,0,0,0,0,0,0,0,0,0,0,0,0,0,0,0,0,0,0,0,29.6,5.9,0,0,0,0,0,0,0,0,64.5,2.6,0.4,home-made nitrogen-doped carbon,,,130,420,ethylene glycol,11,25,0,0,0,57.9,225,0.388601036,,,,,11.56,0.4,0.25,,nafion 212,50,130,4,7,90,1,50,,,,,0,0,0,,1,434.5,0.98,0.815,0.75,0.701,0.66,0.62,0.58,0.54,0.5,0.455,0.425,0.395,0.36,0.33,0.3,0.275,0.25,0.215,0.195,0.17586,0.15828,0.1421,0.12714,0.11327,0.10039,0.08838,0.07716,0.06666,0.0568,0.04754,0.03882
Novel Platinum¨CCobalt Alloy Nanoparticles Dispersed on Nitrogen©\Doped Graphene as a Cathode Electrocatalyst for PEMFC Applications,S. Ramaprabhu,India,Nano Functional Materials Technology Centre (NFMTC),2012,Pt/N©\HEG,100,0,0,0,0,0,0,0,0,0,0,0,0,0,0,0,0,0,0,0,29.6,5.9,0,0,0,0,0,0,0,0,64.5,2.6,0.4,home-made nitrogen-doped carbon,,,130,420,ethylene glycol,11,25,0,0,0,57.9,225,0.388601036,,,,,11.56,0.4,0.25,,nafion 212,50,130,4,7,90,1,60,,,,,0,0,0,,1,511,0.98,0.83,0.78,0.74,0.7,0.66,0.62,0.59,0.55,0.515,0.49,0.45,0.42,0.39,0.365,0.34,0.302,0.28,0.255,0.225,0.2,0.17619,0.15455,0.13478,0.11667,0.1,0.08462,0.07037,0.05714,0.04483,0.03333
Novel Platinum¨CCobalt Alloy Nanoparticles Dispersed on Nitrogen©\Doped Graphene as a Cathode Electrocatalyst for PEMFC Applications,S. Ramaprabhu,India,Nano Functional Materials Technology Centre (NFMTC),2012,Pt3Co/N©\HEG,75,0,0,0,0,0,25,0,0,0,0,0,0,0,0,0,0,0,0,0,29.2,5.9,0,0,0,0,0,0,0,0,64.1,2.3,0.5,home-made nitrogen-doped carbon,,,130,420,ethylene glycol,11,25,0,0,0,48.5,225,0.463917526,,,,,11.56,0.4,0.25,,nafion 212,50,130,4,7,90,1,40,,,,,0,0,0,,1,481.92,0.9,0.825,0.775,0.73,0.7,0.66,0.62,0.5836,0.5472,0.5108,0.4744,0.438,0.4016,0.3652,0.3288,0.2924,0.256,0.2196,0.18527,0.15464,0.12714,0.10231,0.07978,0.05925,0.04046,0.0232,0.01,0.01,0.01,0.01,0.01
Novel Platinum¨CCobalt Alloy Nanoparticles Dispersed on Nitrogen©\Doped Graphene as a Cathode Electrocatalyst for PEMFC Applications,S. Ramaprabhu,India,Nano Functional Materials Technology Centre (NFMTC),2012,Pt3Co/N©\HEG,75,0,0,0,0,0,25,0,0,0,0,0,0,0,0,0,0,0,0,0,29.2,5.9,0,0,0,0,0,0,0,0,64.1,2.3,0.5,home-made nitrogen-doped carbon,,,130,420,ethylene glycol,11,25,0,0,0,48.5,225,0.463917526,,,,,11.56,0.4,0.25,,nafion 212,50,130,4,7,90,1,50,,,,,0,0,0,,1,630,0.9,0.825,0.775,0.76,0.725,0.7,0.675,0.645,0.615,0.59,0.565,0.53,0.51,0.48,0.45,0.415,0.385,0.35,0.315,0.285,0.25,0.22,0.19156,0.16592,0.1427,0.12157,0.10225,0.08452,0.0682,0.05312,0.03915
Novel Platinum¨CCobalt Alloy Nanoparticles Dispersed on Nitrogen©\Doped Graphene as a Cathode Electrocatalyst for PEMFC Applications,S. Ramaprabhu,India,Nano Functional Materials Technology Centre (NFMTC),2012,Pt3Co/N©\HEG,75,0,0,0,0,0,25,0,0,0,0,0,0,0,0,0,0,0,0,0,29.2,5.9,0,0,0,0,0,0,0,0,64.1,2.3,0.5,home-made nitrogen-doped carbon,,,130,420,ethylene glycol,11,25,0,0,0,48.5,225,0.463917526,,,,,11.56,0.4,0.25,,nafion 212,50,130,4,7,90,1,60,,,,,0,0,0,,1,800.945,0.95,0.84,0.815,0.79,0.765,0.73,0.71,0.69,0.67,0.64,0.62,0.59795,0.5759,0.55385,0.5318,0.50975,0.4877,0.46565,0.4436,0.42155,0.3995,0.37745,0.3554,0.33335,0.3113,0.28925,0.2672,0.245,0.2238,0.20442,0.18665
In situ construction of Ir@Pt/C nanoparticles in the cathode layer of membrane electrode assemblies with ultra-low Pt loading and high Pt exposure,Shi-Jun Liao,china,Technology of Guangdong Universities,2017,Ir/C,0,0,0,100,0,0,0,0,0,0,0,0,0,0,0,0,0,0,0,0,20,0,0,0,0,0,0,0,0,0,80,4.1,,XC-72R,30,230,25,0,none,7,200,2,1,0,55,225,0.409090909,,,,0.4545,5,0.039,0.1,,nafion 212,50,,,,100,0,70,,,,,0,0,0.2,,0.21,238.4,0.87,0.6,0.53,0.485,0.45,0.405,0.37,0.325,0.298,0.25,0.215,0.18,0.15,0.12156,0.09592,0.0727,0.05157,0.03225,0.01452,0.01,0.01,0.01,0.01,0.01,0.01,0.01,0.01,0.01,0.01,0.01,0.01
In situ construction of Ir@Pt/C nanoparticles in the cathode layer of membrane electrode assemblies with ultra-low Pt loading and high Pt exposure,Shi-Jun Liao,china,Technology of Guangdong Universities,2017,JM Pt/C,100,0,0,0,0,0,0,0,0,0,0,0,0,0,0,0,0,0,0,0,40,0,0,0,0,0,0,0,0,0,60,3.9,1.3,XC-72R,30,230,198,1.6,ethylene glycol,10,25,0,0,0,61.7,217,0.351701783,,,,0.4545,5,0.1,0.1,,nafion 212,50,,,,100,0,70,,,,,0,0,0.2,,0.21,405,0.9,0.75,0.7,0.645,0.602,0.575,0.545,0.502,0.48,0.445,0.405,0.36,0.31,0.225,0.155,0.0904,0.03507,0.01,0.01,0.01,0.01,0.01,0.01,0.01,0.01,0.01,0.01,0.01,0.01,0.01,0.01
In situ construction of Ir@Pt/C nanoparticles in the cathode layer of membrane electrode assemblies with ultra-low Pt loading and high Pt exposure,Shi-Jun Liao,china,Technology of Guangdong Universities,2017,Ir@Pt/C,50,0,0,50,0,0,0,0,0,0,0,0,0,0,0,0,0,0,0,0,20,0,0,0,0,0,0,0,0,0,80,5.3,,XC-72R,30,230,25,0,in-situ PED,7,200,2,1,0,55,225,0.409090909,,,,0.4545,5,0.044,0.1,,nafion 212,50,,,,100,0,70,,,,,0,0,0.2,,0.21,585,0.94,0.79,0.74,0.7,0.68,0.655,0.63,0.6,0.58,0.555,0.535,0.502,0.485,0.45,0.402,0.355,0.31,0.28,0.24,0.14,0.04909,0.01,0.01,0.01,0.01,0.01,0.01,0.01,0.01,0.01,0.01
Fuel cell performance of Pt electrocatalysts supported on carbon nanocoils,M.J. L¨¢zaro,spain,Instituto de Carboqu¨ªmica (CSIC),2014,Pt/vulcan,100,0,0,0,0,0,0,0,0,0,0,0,0,0,0,0,0,0,0,0,19.2,0,0,0,0,0,0,0,0,0,80.8,4,,XC-72R,30,230,18,480,NaBH4,5,25,0,0,0,55,225,0.409090909,,,,0.41025,5,0.4,0.4,,nafion 115,75,120,1.5,2,100,1,25,,,,,0,0,0,,1,225,1,0.715,0.655,0.595,0.53,0.45,0.355,0.26844,0.196,0.13448,0.08159,0.03564,0.01,0.01,0.01,0.01,0.01,0.01,0.01,0.01,0.01,0.01,0.01,0.01,0.01,0.01,0.01,0.01,0.01,0.01,0.01
Fuel cell performance of Pt electrocatalysts supported on carbon nanocoils,M.J. L¨¢zaro,spain,Instituto de Carboqu¨ªmica (CSIC),2014,Pt/CNC,100,0,0,0,0,0,0,0,0,0,0,0,0,0,0,0,0,0,0,0,20,0,0,0,0,0,0,0,0,0,80,3.2,,home-made carbon,,124,18,480,NaBH4,5,25,0,0,0,55,225,0.409090909,,,,0.41025,5,0.4,0.4,,nafion 115,75,120,1.5,2,100,1,25,,,,,0,0,0,,1,225,1,0.715,0.655,0.595,0.53,0.45,0.37,0.2,0.04961,0.01,0.01,0.01,0.01,0.01,0.01,0.01,0.01,0.01,0.01,0.01,0.01,0.01,0.01,0.01,0.01,0.01,0.01,0.01,0.01,0.01,0.01
Fuel cell performance of Pt electrocatalysts supported on carbon nanocoils,M.J. L¨¢zaro,spain,Instituto de Carboqu¨ªmica (CSIC),2014,Pt/vulcan,100,0,0,0,0,0,0,0,0,0,0,0,0,0,0,0,0,0,0,0,19.2,0,0,0,0,0,0,0,0,0,80.8,4,,XC-72R,30,230,18,480,NaBH4,5,25,0,0,0,55,225,0.409090909,,,,0.41025,5,0.4,0.4,,nafion 115,75,120,1.5,2,100,1,40,,,,,0,0,0,,1,301,1,0.755,0.7,0.65,0.6,0.552,0.5,0.43,0.335,0.25,0.17218,0.10647,0.05025,0.01,0.01,0.01,0.01,0.01,0.01,0.01,0.01,0.01,0.01,0.01,0.01,0.01,0.01,0.01,0.01,0.01,0.01
Fuel cell performance of Pt electrocatalysts supported on carbon nanocoils,M.J. L¨¢zaro,spain,Instituto de Carboqu¨ªmica (CSIC),2014,Pt/CNC,100,0,0,0,0,0,0,0,0,0,0,0,0,0,0,0,0,0,0,0,20,0,0,0,0,0,0,0,0,0,80,3.2,,home-made carbon,,124,18,480,NaBH4,5,25,0,0,0,55,225,0.409090909,,,,0.41025,5,0.4,0.4,,nafion 115,75,120,1.5,2,100,1,40,,,,,0,0,0,,1,315,1,0.755,0.7,0.65,0.6,0.552,0.515,0.45,0.375,0.30598,0.24715,0.1964,0.15219,0.11331,0.07887,0.04815,0.02056,0.01,0.01,0.01,0.01,0.01,0.01,0.01,0.01,0.01,0.01,0.01,0.01,0.01,0.01
Synthesis and application of core¨Cshell Co@Pt/C electrocatalysts for proton exchange membrane fuel cells,Rui Lin,china,Tongji University,2013,Co@Pt/C,75,0,0,0,0,0,25,0,0,0,0,0,0,0,0,0,0,0,0,0,40,0,0,0,0,0,0,0,0,0,60,3,,XC-72R,30,230,198,120,ethylene glycol,12,300,2,1,0,53.9,321.5198,0.596511688,,,,0.333,,0.4,0.2,40,nafion 212,50,,,,80,0,75,180,375,1.2,2.5,180,375,0.06,,0.21,475,0.98,0.81,0.775,0.73,0.7,0.66,0.62,0.585,0.545,0.5,0.475,0.4,0.36,0.3,0.24431,0.1961,0.15394,0.11677,0.08375,0.05423,0.02766,0.01,0.01,0.01,0.01,0.01,0.01,0.01,0.01,0.01,0.01
Nitrogen and carbon doped titanium oxide as an alternative and durable electrocatalyst support in polymer electrolyte fuel cells,P.Dhanasekaran,India,CSIR Madras Complex,2016,Pt/HT-TiO2,100,0,0,0,0,0,0,0,0,0,0,0,0,0,0,0,0,0,0,0,42,0,0,0,66.2,25.3,0,0,0,0,0,3.9,,home-made carbon/oxide hybrid,,,80,160,formic acid,2,25,0,0,0,19,123,0.647368421,,0.87,,0.42857,25,0.2,0.2,40,nafion 212,50,130,2,6,80,1,60,180,450,1.2,3,180,450,0,,1,407,0.99,0.79,0.735,0.695,0.65,0.615,0.575,0.52,0.498,0.45,0.401,0.37,0.305,0.25,0.1988,0.15421,0.11503,0.08033,0.04939,0.02162,0.01,0.01,0.01,0.01,0.01,0.01,0.01,0.01,0.01,0.01,0.01
Nitrogen and carbon doped titanium oxide as an alternative and durable electrocatalyst support in polymer electrolyte fuel cells,P.Dhanasekaran,India,CSIR Madras Complex,2016,Pt/TiON-1,100,0,0,0,0,0,0,0,0,0,0,0,0,0,0,0,0,0,0,0,41,7.71,0,0,47.2,22.5,0,0,0,0,5,5.5,,home-made carbon/oxide hybrid,,,60,180,hydrogen peroxide,2,25,0,0,0,30,184.7,0.615666667,,0.91,,0.42857,25,0.2,0.2,40,nafion 212,50,130,2,6,80,1,60,180,450,1.2,3,180,450,0,,1,468,0.97,0.805,0.75,0.703,0.675,0.63,0.602,0.565,0.53,0.497,0.455,0.425,0.39,0.345,0.3,0.24,0.18431,0.1361,0.09394,0.05677,0.02375,0.01,0.01,0.01,0.01,0.01,0.01,0.01,0.01,0.01,0.01
Nitrogen and carbon doped titanium oxide as an alternative and durable electrocatalyst support in polymer electrolyte fuel cells,P.Dhanasekaran,India,CSIR Madras Complex,2016,Pt/TiON-4,100,0,0,0,0,0,0,0,0,0,0,0,0,0,0,0,0,0,0,0,38,13.5,0,0,35.5,18.4,0,0,0,0,10,5.5,,home-made carbon/oxide hybrid,,,60,180,hydrogen peroxide,2,25,0,0,0,38,184.7,0.486052632,,0.89,,0.42857,25,0.2,0.2,40,nafion 212,50,130,2,6,80,1,60,180,450,1.2,3,180,450,0,,1,410,0.965,0.775,0.71,0.67,0.625,0.6,0.565,0.53,0.5,0.455,0.41,0.37,0.32,0.27,0.185,0.10718,0.04147,0.01,0.01,0.01,0.01,0.01,0.01,0.01,0.01,0.01,0.01,0.01,0.01,0.01,0.01
Nitrogen and carbon doped titanium oxide as an alternative and durable electrocatalyst support in polymer electrolyte fuel cells,P.Dhanasekaran,India,CSIR Madras Complex,2016,Pt/TiON-6,100,0,0,0,0,0,0,0,0,0,0,0,0,0,0,0,0,0,0,0,41,13.8,0,0,32.3,17.5,0,0,0,0,11,3.5,,home-made carbon/oxide hybrid,,,60,180,hydrogen peroxide,2,25,0,0,0,40,58.16,0.1454,,0.85,,0.42857,25,0.2,0.2,40,nafion 212,50,130,2,6,80,1,60,180,450,1.2,3,180,450,0,,1,342,0.95,0.735,0.65,0.598,0.55,0.515,0.475,0.44,0.41,0.38,0.34,0.3,0.25,0.18,0.1154,0.06007,0.01213,0.01,0.01,0.01,0.01,0.01,0.01,0.01,0.01,0.01,0.01,0.01,0.01,0.01,0.01
Nitrogen and carbon doped titanium oxide as an alternative and durable electrocatalyst support in polymer electrolyte fuel cells,P.Dhanasekaran,India,CSIR Madras Complex,2016,Pt/C,100,0,0,0,0,0,0,0,0,0,0,0,0,0,0,0,0,0,0,0,40,0,0,0,0,0,0,0,0,0,60,3.9,1.3,XC-72R,30,230,198,1.6,ethylene glycol,10,25,0,0,0,61.7,217,0.351701783,,0.91,,0.42857,25,0.2,0.2,40,nafion 212,50,130,2,6,80,1,60,180,450,1.2,3,180,450,0,,1,498,0.98,0.765,0.765,0.69,0.645,0.62,0.598,0.56,0.54,0.51,0.475,0.45,0.415,0.38,0.335,0.275,0.21931,0.1711,0.12894,0.09177,0.05875,0.02923,0.01,0.01,0.01,0.01,0.01,0.01,0.01,0.01,0.01
Efficient Pt©\C MEA for PEMFC with Low Platinum Content Prepared by Magnetron Sputtering,V. Joh¨¢nek,czech Republic,Charles University,2018,,100,0,0,0,0,0,0,0,0,0,0,0,0,0,0,0,0,0,0,0,100,0,0,0,0,0,0,0,0,0,0,3.1,,none,0,0,25,0,sputter,7,25,0,0,0,55,225,0.409090909,,,,,4,0.3,0.3,,nafion 212,50,,,,100,1,70,180,450,1.2,3,180,450,0.05,,1,950,1,0.83,0.8,0.77,0.745,0.725,0.71,0.698,0.685,0.66,0.65,0.625,0.61,0.6,0.585,0.565,0.55,0.53,0.515,0.499,0.475,0.45,0.42619,0.40455,0.38478,0.36667,0.35,0.33462,0.32037,0.30714,0.29483
Reduced Graphene Oxide and Its Modifications as Catalyst Supports and Catalyst Layer Modifiers for PEMFC,Sergey A. Grigoriev,russia,National Research University,2018,Pt40/Vulcan XC-72,100,0,0,0,0,0,0,0,0,0,0,0,0,0,0,0,0,0,0,0,40,0,0,0,0,0,0,0,0,0,60,3.9,1.3,XC-72R,30,230,80,120,ethylene glycol,9,25,0,0,0,57,217,0.380701754,,,,0.17647,7,0.6,0.2,40,nafion 115,75,90,10,,100,1,60,,,,,0,0,0.1,,1,527.332,1,0.8,0.74,0.685,0.635,0.5883,0.54739,0.51125,0.4791,0.4503,0.42436,0.40088,0.37952,0.36001,0.34211,0.32563,0.31042,0.29632,0.28323,0.27104,0.25965,0.24863,0.23831,0.22862,0.21951,0.21092,0.20282,0.19516,0.1879,0.18102,0.17449
Reduced Graphene Oxide and Its Modifications as Catalyst Supports and Catalyst Layer Modifiers for PEMFC,Sergey A. Grigoriev,russia,National Research University,2018,Pt40/(Vulcan XC-72+5wt.% RGO-O),100,0,0,0,0,0,0,0,0,0,0,0,0,0,0,0,0,0,0,0,40,0,0,0,0.25,0,0,0,0,0,60,3.5,,XC-72R/graphene hybrid,,244.5,80,120,ethylene glycol,9,25,0,0,0,48,217,0.452083333,,,,0.17647,7,0.6,0.2,40,nafion 115,75,90,10,,100,1,60,,,,,0,0,0.1,,1,596.46,1,0.81,0.753,0.702,0.653,0.60721,0.56704,0.53151,0.49988,0.47152,0.44596,0.4228,0.40172,0.38245,0.36476,0.34848,0.33343,0.31949,0.30654,0.29446,0.28319,0.27229,0.26207,0.25247,0.24345,0.23494,0.22691,0.21931,0.21212,0.20529,0.19882
Reduced Graphene Oxide and Its Modifications as Catalyst Supports and Catalyst Layer Modifiers for PEMFC,Sergey A. Grigoriev,russia,National Research University,2018,Pt40/RGO-O,100,0,0,0,0,0,0,0,0,0,0,0,0,0,0,0,0,0,0,0,40,0,0,0,5.022,0,0,0,0,0,54.9,3.5,,graphene,,520,80,120,ethylene glycol,9,25,0,0,0,51,217,0.425490196,,,,0.17647,7,0.6,0.2,40,nafion 115,75,90,10,,100,1,60,,,,,0,0,0.1,,1,512.275,1,0.785,0.722,0.665,0.617,0.57211,0.53268,0.49778,0.46666,0.43875,0.41357,0.39073,0.36994,0.35091,0.33345,0.31736,0.30248,0.28869,0.27587,0.26393,0.25276,0.24195,0.23182,0.2223,0.21335,0.20491,0.19693,0.18939,0.18225,0.17548,0.16904
Ink Solvent Dependence of the Ionomer Distribution in the Catalyst Layer of a PEMFC,Hubert A. Gasteiger,Germany,Technische Universit?t M¨¹nchen,2018,TEC10EA50E,100,0,0,0,0,0,0,0,0,0,0,0,0,0,0,0,0,0,0,0,46.9,0,0,0,0,0,0,0,0,0,53.1,3.9,1.3,XC-72R,30,230,198,1.6,ethylene glycol,10,25,0,0,0,46,112,0.243478261,,,,0.65,50,0.32,0.1,46.9,Asahi Kasei,15,155,3,2.4,100,0,80,300,1425,2,9.5,300,1425,0.17,,1,1949.49,0.94,0.8125,0.84,0.825,0.8125,0.8,0.79,0.78,0.773,0.765,0.76,0.751,0.745,0.738,0.732,0.725,0.71818,0.7117,0.70554,0.69968,0.69409,0.68875,0.68366,0.67878,0.67412,0.66965,0.66536,0.66124,0.65729,0.65349,0.64983
Ink Solvent Dependence of the Ionomer Distribution in the Catalyst Layer of a PEMFC,Hubert A. Gasteiger,Germany,Technische Universit?t M¨¹nchen,2018,TEC10EA50E,100,0,0,0,0,0,0,0,0,0,0,0,0,0,0,0,0,0,0,0,46.9,0,0,0,0,0,0,0,0,0,53.1,3.9,1.3,XC-72R,30,230,198,1.6,ethylene glycol,10,25,0,0,0,46,112,0.243478261,,,,0.65,50,0.32,0.1,46.9,Asahi Kasei,15,155,3,2.4,100,0,60,225,300,1.5,2,225,300,0.17,,0.21,1267.29,0.98,0.777,0.7677,0.7584,0.7491,0.74,0.7283,0.7166,0.705,0.7,0.695,0.6825,0.67,0.6583,0.6466,0.635,0.62,0.605,0.5866,0.5682,0.55,0.53254,0.51646,0.5016,0.48781,0.475,0.46306,0.4519,0.44145,0.43164,0.42243
Ink Solvent Dependence of the Ionomer Distribution in the Catalyst Layer of a PEMFC,Hubert A. Gasteiger,Germany,Technische Universit?t M¨¹nchen,2018,TEC10EA50E,100,0,0,0,0,0,0,0,0,0,0,0,0,0,0,0,0,0,0,0,46.9,0,0,0,0,0,0,0,0,0,53.1,3.9,1.3,XC-72R,30,230,198,1.6,ethylene glycol,10,25,0,0,0,46,112,0.243478261,,,,0.65,50,0.32,0.1,46.9,Asahi Kasei,15,155,3,2.4,30,0,80,225,300,1.5,2,225,300,0.17,,0.21,1029.09,0.93,0.82,0.785,0.77,0.755,0.74,0.7273,0.7146,0.702,0.69,0.678,0.664,0.65,0.63,0.61,0.59,0.565,0.54,0.51619,0.49455,0.47478,0.45667,0.44,0.42462,0.41037,0.39714,0.38483,0.37333,0.36258,0.3525,0.34303
Ink Solvent Dependence of the Ionomer Distribution in the Catalyst Layer of a PEMFC,Hubert A. Gasteiger,Germany,Technische Universit?t M¨¹nchen,2018,TEC10EA50E,100,0,0,0,0,0,0,0,0,0,0,0,0,0,0,0,0,0,0,0,46.9,0,0,0,0,0,0,0,0,0,53.1,3.9,1.3,XC-72R,30,230,198,1.6,ethylene glycol,10,25,0,0,0,46,88,0.191304348,,,,0.65,50,0.27,0.1,46.9,Asahi Kasei,15,155,3,2.4,100,0,80,300,1425,2,9.5,300,1425,0.17,,1,1729.53,0.94,0.85,0.8125,0.797,0.777,0.7625,0.75,0.74,0.73,0.722,0.716,0.71,0.702,0.699,0.693,0.6825,0.67233,0.66278,0.65379,0.64532,0.63732,0.62975,0.62259,0.61579,0.60934,0.6032,0.59735,0.59178,0.58646,0.58138,0.57651
Ink Solvent Dependence of the Ionomer Distribution in the Catalyst Layer of a PEMFC,Hubert A. Gasteiger,Germany,Technische Universit?t M¨¹nchen,2018,TEC10EA50E,100,0,0,0,0,0,0,0,0,0,0,0,0,0,0,0,0,0,0,0,46.9,0,0,0,0,0,0,0,0,0,53.1,3.9,1.3,XC-72R,30,230,198,1.6,ethylene glycol,10,25,0,0,0,46,88,0.191304348,,,,0.65,50,0.27,0.1,46.9,Asahi Kasei,15,155,3,2.4,100,0,60,225,300,1.5,2,225,300,0.17,,0.21,1237.29,0.97,0.767,0.7577,0.7484,0.7391,0.73,0.7183,0.7066,0.695,0.69,0.685,0.6725,0.66,0.6483,0.6366,0.625,0.61,0.595,0.5766,0.5582,0.54,0.52254,0.50646,0.4916,0.47781,0.465,0.45306,0.4419,0.43145,0.42164,0.41243
Ink Solvent Dependence of the Ionomer Distribution in the Catalyst Layer of a PEMFC,Hubert A. Gasteiger,Germany,Technische Universit?t M¨¹nchen,2018,TEC10EA50E,100,0,0,0,0,0,0,0,0,0,0,0,0,0,0,0,0,0,0,0,46.9,0,0,0,0,0,0,0,0,0,53.1,3.9,1.3,XC-72R,30,230,198,1.6,ethylene glycol,10,25,0,0,0,46,88,0.191304348,,,,0.65,50,0.27,0.1,46.9,Asahi Kasei,15,155,3,2.4,30,0,80,225,300,1.5,2,225,300,0.17,,0.21,472.425,0.915,0.802,0.75,0.72333,0.69666,0.67,0.62,0.55,0.52,0.485,0.45,0.41695,0.38741,0.36083,0.33679,0.31495,0.29501,0.27675,0.25995,0.24445,0.2301,0.21678,0.20438,0.19281,0.18198,0.17184,0.16231,0.15307,0.14437,0.13616,0.1284
"A hybrid Pt/NbO/CNTs catalyst with high activity and durability for oxygen reduction reaction in 1 
PEMFC",Reza Alipour Moghadam Esfahani,Canada,University of Ontario Institute of Technology,2020,Pt/NbO/CNTs,100,0,0,0,0,0,0,0,0,0,0,0,0,0,0,0,0,0,0,0,20,0,0,0,1.7,1.7,0,0,0,0,60,3.9,,home-made carbon,,331.1,120,300,Ethylene glycol,11,400,4,0,1,81.62,57,0.0698,0.86,1,,0.47,,0.15,,20,nafion 212,50,120,1.5,0.2,100,1,80,120,200,,,,,0.1,,1,772,1,0.855,0.82,0.79,0.76,0.75,0.725,0.7,0.68,0.655,0.64,0.61,0.59,0.56,0.545,0.505,0.48,0.45,0.425,0.395,0.35,0.305,0.275,0.225,0.1783,0.13739,0.10125,0.0691,0.0403,0.01436,0.01
"Alloyed Pt3M (M = Co, Ni) nanoparticles supported on S- and N-doped carbon nanotubes for the oxygen reduction reaction",Pierre-Andr¨¦ Jacques,France,Universit¨¦ de Toulouse,2019,Pt3Co/N-CNT,80,0,0,0,0,0,20,0,0,0,0,0,0,0,0,0,0,0,0,0,56.9,0,0,0,0,0,0,0,0,0,43.1,1.71,0.73,home-made carbon,,,25,0,NaBH4,7,25,0,0,0,55.5,50.3,0.091,,,,0.25,25,0.26,0.2,50,nafion d2020,,,,,100,1,80,180,525,1.2,3.5,,,0.25,,0.21,574,0.95,0.83,0.79,0.74,0.7,0.67,0.63,0.61,0.6,0.58,0.56,0.53,0.48,0.42,0.36431,0.3161,0.27394,0.23677,0.20375,0.17423,0.14766,0.12364,0.10182,0.0819,0.06364,0.04685,0.03136,0.01701,0.01,0.01,0.01
Carbon-caged palladium catalysts supported on carbon nanofibers for proton exchange membrane fuel cells,Oh Joong Kwon,Korea,incheon National University,2019,"Pd@NV/CN500(NDA, US)",0,100,0,0,0,0,0,0,0,0,0,0,0,0,0,0,0,0,0,0,11.32,0,0,0,0,0,0,0,0,0,88.68,5.3,,home-made carbon,,,25,0,none,7,500,1,0,1,125.21,100,0.079865825,0.838,1,,,5,0.2,0.1,,nafion 212,50,,,,100,0,80,150,300,,,,,0,,1,235,0.7,0.57,0.505,0.47,0.41,0.39,0.36,0.31,0.295,0.27,0.23,0.2,0.15,0.1033,0.06239,0.02625,0.01,0.01,0.01,0.01,0.01,0.01,0.01,0.01,0.01,0.01,0.01,0.01,0.01,0.01,0.01
Carbon-supported ultrafine Pt nanoparticles modified with trace amounts of cobalt as enhanced oxygen reduction reaction catalysts for proton exchange membrane fuel cells,Zhigang Shao,china,Dalian Institute of Chemical Physics£¬Chinese Academy of Sciences,2019,Pt36Co/C,97,0,0,0,0,0,3,0,0,0,0,0,0,0,0,0,0,0,0,0,15.731,0,0,0,0,0,0,0,0,0,84.269,1.65,,XC-72R,30,230,60,30,NaBH4,7,25,0,0,0,90.6,233,0.258,0.884,1,84,,4,0.073,0.3,,nafion 211,25,140,2,0.2,100,0,65,,,,,,,0.15,,0.21,750,0.95,0.84,0.8,0.77,0.76,0.745,0.73,0.71,0.685,0.67,0.65,0.625,0.6,0.57,0.54,0.495,0.43,0.33,0.23909,0.16333,0.09923,0.04429,0.01,0.01,0.01,0.01,0.01,0.01,0.01,0.01,0.01
High performance octahedral PtNi/C catalysts investigated from rotating disk electrode to membrane electrode assembly,qiangfeng xiao,china,Tongji University,2018,PtNi/C,54,0,0,0,0,46,0,0,0,0,0,0,0,0,0,0,0,0,0,0,26.66,0,0,0,0,0,0,0,0,0,73.34,3.1,,XC-72R,30,230,170,120,Ethylene glycol,10,25,0,0,0,28.69,1676,5.842,0.943,1.5,,0.33,,0.4,0.2,40,,,,,,80,0,80,255,450,1.7,3,,,0.12,,0.21,881.6,0.95,0.9,0.87,0.85,0.82,0.805,0.795,0.77,0.76,0.73,0.705,0.695,0.68,0.65,0.62,0.595,0.55,0.505,0.48,0.42,0.37,0.3233,0.28239,0.24625,0.2141,0.1853,0.15936,0.13588,0.11452,0.09501,0.07711
Effect of modification of multi?walled carbon nanotubes with nitrogen?containing polymers on the electrochemical performance of Pt/CNT catalysts in PEMFC,"Gribov, EN",Russia,Boreskov Inst Catalysis,2019,Pt/CNT-M,100,0,0,0,0,0,0,0,0,0,0,0,0,0,0,0,0,0,0,0,40,0,0,0,0,0,0,0,0,0,60,2.3,0.7,home-made carbon,,130,80,60,sodium formate,7,25,0,0,0,260,30,0.05,0.855,0.98,,0.33,5,0.1,0.2,20,nafion212,50,130,1.5,0.5,80,0,82,144,288,,,,,0,,1,550,0.93,0.78,0.72,0.695,0.67,0.63,0.605,0.59,0.57,0.53,0.505,0.49,0.455,0.42,0.4,0.37,0.32,0.2733,0.23239,0.19625,0.1641,0.1353,0.10936,0.08588,0.06452,0.04501,0.02711,0.01063,0.01,0.01,0.01
Effect of modification of multi?walled carbon nanotubes with nitrogen?containing polymers on the electrochemical performance of Pt/CNT catalysts in PEMFC,"Gribov, EN",Russia,Boreskov Inst Catalysis,2019,Pt/CNT-MF,100,0,0,0,0,0,0,0,0,0,0,0,0,0,0,0,0,0,0,0,40,0,0,0,0,0,0,0,0,0,60,1.8,0.6,home-made carbon,,160,80,60,sodium formate,7,25,0,0,0,350,68,0.113,0.855,0.96,,0.33,5,0.1,0.2,20,nafion212,50,130,1.5,0.5,80,0,82,144,288,,,,,0,,1,620,0.92,0.795,0.73,0.7,0.68,0.65,0.62,0.6,0.58,0.56,0.53,0.505,0.495,0.475,0.44,0.405,0.395,0.37,0.33,0.3,0.27156,0.24592,0.2227,0.20157,0.18225,0.16452,0.1482,0.13312,0.11915,0.10617,0.09407
"A fuel cell catalyst support based on doped titanium suboxides with enhanced conductivity, durability and fuel cell performance","Easton, EB",Canada,Electrochem Mat Lab,2018,Pt/TOMS,100,0,0,0,0,0,0,0,0,0,0,0,0,0,0,0,0,0,0,0,20,0,0,0,0,0,0,0,0,0,80,3.1,,home-made carbon,,,90,300,ethylene glycol,11,450,4,1,0,87.33,225,0.257643422,0.9,1.06,,0.43,5,0.2,0.2,20,nafion212,50,110,1.5,15,100,1,80,100,200,,,,,0.1,,1,973,1,0.88,0.85,0.805,0.795,0.78,0.76,0.72,0.71,0.7,0.69,0.67,0.65,0.63,0.605,0.595,0.58,0.52,0.5,0.495,0.47,0.44,0.41,0.4,0.38,0.34,0.305,0.28,0.25619,0.23455,0.21478
Platinum-decorated chemically modified reduced graphene oxide¨Cmultiwalled carbon notube sandwich composite as cathode catalyst for a proton exchange membrane fuel cell,S. Ramaprabhu,India,Indian Institute of Technology Madras,2014,Pt/Rf-GO,100,100,0,0,0,0,0,0,0,0,0,0,0,0,0,0,0,0,0,0,30,0,0,0,5,0,0,0,0,0,65,5.9,,graphene/CNT hybrid,,,130,360,ethylene glycol,11,25,0,0,0,37,217,0.586486486,,,,,11.56,0.5,0.25,30,nafion 212,50,130,4,8.48,90,1,40,100,100,,,,,0,,1,127,,0.74,0.57,0.42,0.288,0.133,0.01,0.01,0.01,0.01,0.01,0.01,0.01,0.01,0.01,0.01,0.01,0.01,0.01,0.01,0.01,0.01,0.01,0.01,0.01,0.01,0.01,0.01,0.01,0.01,0.01
Platinum-decorated chemically modified reduced graphene oxide¨Cmultiwalled carbon notube sandwich composite as cathode catalyst for a proton exchange membrane fuel cell,S. Ramaprabhu,India,Indian Institute of Technology Madras,2014,Pt/Rf-GO,100,100,0,0,0,0,0,0,0,0,0,0,0,0,0,0,0,0,0,0,30,0,0,0,5,0,0,0,0,0,65,5.9,,graphene/CNT hybrid,,,130,360,ethylene glycol,11,25,0,0,0,37,217,0.586486486,,,,,11.56,0.5,0.25,30,nafion 212,50,130,4,8.48,90,1,50,100,100,,,,,0,,1,136,,0.74,0.59,0.45,0.31,0.19,0.08185,0.01,0.01,0.01,0.01,0.01,0.01,0.01,0.01,0.01,0.01,0.01,0.01,0.01,0.01,0.01,0.01,0.01,0.01,0.01,0.01,0.01,0.01,0.01,0.01
Platinum-decorated chemically modified reduced graphene oxide¨Cmultiwalled carbon notube sandwich composite as cathode catalyst for a proton exchange membrane fuel cell,S. Ramaprabhu,India,Indian Institute of Technology Madras,2014,Pt/Rf-GO,100,100,0,0,0,0,0,0,0,0,0,0,0,0,0,0,0,0,0,0,30,0,0,0,5,0,0,0,0,0,65,5.9,,graphene/CNT hybrid,,,130,360,ethylene glycol,11,25,0,0,0,37,217,0.586486486,,,,,11.56,0.5,0.25,30,nafion 212,50,130,4,8.48,90,1,60,100,100,,,,,0,,1,141,0.987,0.74,0.6,0.47,0.347,0.233,0.1,0.01,0.01,0.01,0.01,0.01,0.01,0.01,0.01,0.01,0.01,0.01,0.01,0.01,0.01,0.01,0.01,0.01,0.01,0.01,0.01,0.01,0.01,0.01,0.01
Platinum-decorated chemically modified reduced graphene oxide¨Cmultiwalled carbon notube sandwich composite as cathode catalyst for a proton exchange membrane fuel cell,S. Ramaprabhu,India,Indian Institute of Technology Madras,2014,Pt/GCS,100,100,0,0,0,0,0,0,0,0,0,0,0,0,0,0,0,0,0,0,30,0,0,0,0,0,0,0,0,0,70,3.5,,graphene/CNT hybrid,,,130,360,ethylene glycol,11,25,0,0,0,50.7,217,0.42800789,,,,,11.56,0.5,0.25,30,nafion 212,50,130,4,8.48,90,1,40,100,100,,,,,0,,1,315,0.76,0.7,0.65,0.6,0.555,0.505,0.47,0.43,0.385,0.345,0.3,0.265,0.233,0.2,0.16,0.135,0.11119,0.08955,0.06978,0.05167,0.035,0.01962,0.01,0.01,0.01,0.01,0.01,0.01,0.01,0.01,0.01
Platinum-decorated chemically modified reduced graphene oxide¨Cmultiwalled carbon notube sandwich composite as cathode catalyst for a proton exchange membrane fuel cell,S. Ramaprabhu,India,Indian Institute of Technology Madras,2014,Pt/GCS,100,100,0,0,0,0,0,0,0,0,0,0,0,0,0,0,0,0,0,0,30,0,0,0,0,0,0,0,0,0,70,3.5,,graphene/CNT hybrid,,,130,360,ethylene glycol,11,25,0,0,0,50.7,217,0.42800789,,,,,11.56,0.5,0.25,30,nafion 212,50,130,4,8.48,90,1,50,100,100,,,,,0,,1,355,,0.73,0.68,0.64,0.595,0.555,0.51,0.475,0.43,0.395,0.35,0.31,0.275,0.24,0.2,0.16,0.12238,0.08898,0.05914,0.0323,0.01,0.01,0.01,0.01,0.01,0.01,0.01,0.01,0.01,0.01,0.01
Platinum-decorated chemically modified reduced graphene oxide¨Cmultiwalled carbon notube sandwich composite as cathode catalyst for a proton exchange membrane fuel cell,S. Ramaprabhu,India,Indian Institute of Technology Madras,2014,Pt/GCS,100,100,0,0,0,0,0,0,0,0,0,0,0,0,0,0,0,0,0,0,30,0,0,0,0,0,0,0,0,0,70,3.5,,graphene/CNT hybrid,,,130,360,ethylene glycol,11,25,0,0,0,50.7,217,0.42800789,,,,,11.56,0.5,0.25,30,nafion 212,50,130,4,8.48,90,1,60,100,100,,,,,0,,1,382,0.785,0.73,0.69,0.65,0.6,0.565,0.53,0.5,0.455,0.42,0.38,0.345,0.3,0.265,0.23,0.19,0.15,0.11238,0.07898,0.04914,0.0223,0.01,0.01,0.01,0.01,0.01,0.01,0.01,0.01,0.01,0.01
Platinum-decorated chemically modified reduced graphene oxide¨Cmultiwalled carbon notube sandwich composite as cathode catalyst for a proton exchange membrane fuel cell,S. Ramaprabhu,India,Indian Institute of Technology Madras,2014,Pt/GCS,100,100,0,0,0,0,0,0,0,0,0,0,0,0,0,0,0,0,0,0,30,0,0,0,0,0,0,0,0,0,70,3.5,,graphene/CNT hybrid,,,130,360,ethylene glycol,11,25,0,0,0,50.7,217,0.42800789,,,,,11.56,0.5,0.25,30,nafion 212,50,130,4,8.48,90,1,60,100,100,,,,,0.101,,1,495,0.827,0.78,0.74,0.7,0.665,0.64,0.6,0.57,0.54,0.502,0.475,0.44,0.41,0.375,0.34,0.31,0.28,0.25,0.21,0.18,0.15156,0.12592,0.1027,0.08157,0.06225,0.04452,0.0282,0.01312,0.01,0.01,0.01
Highly active carbon-supported Pt noparticles modified and dealloyed with Co for the oxygen reduction reaction,Bing Li,china,Tongji University,2014,PtCo/C (C4H6CoO4),100,100,0,0,0,0,0,0,0,0,0,0,0,0,0,0,0,0,0,0,39.77,0,0,0,6.8,0,0,0,0,0,54.67,2.42,0.44,XC-72R,30,230,130,180,ethylene glycol,12,25,0,0,0,54.25,89,0.164,0.881,1,,0.3333,,0.35,0.2,40,not-mentioned,,,,,50,0,73,210,375,1.4,2.5,,,0.1,,0.21,767.2,0.95,0.86,0.83,0.8,0.79,0.76,0.745,0.73,0.71,0.695,0.675,0.65,0.63,0.59,0.55,0.5,0.46,0.42238,0.38898,0.35914,0.3323,0.30805,0.28602,0.26592,0.24751,0.23059,0.21497,0.20052,0.18711,0.17463,0.16299
Highly active carbon-supported Pt noparticles modified and dealloyed with Co for the oxygen reduction reaction,Bing Li,china,Tongji University,2014,PtCo/C (C4H6CoO4),100,100,0,0,0,0,0,0,0,0,0,0,0,0,0,0,0,0,0,0,39.77,0,0,0,6.8,0,0,0,0,0,54.67,2.42,0.44,XC-72R,30,230,130,180,ethylene glycol,12,25,0,0,0,54.25,89,0.164,0.881,1,,0.3333,,0.35,0.2,40,not-mentioned,,,,,80,0,73,210,375,1.4,2.5,,,0.1,,0.21,727.2,0.95,0.85,0.82,0.8,0.775,0.755,0.74,0.72,0.7,0.68,0.655,0.635,0.6,0.56,0.51,0.46,0.43,0.40156,0.37592,0.3527,0.33157,0.31225,0.29452,0.2782,0.26312,0.24915,0.23617,0.22407,0.21277,0.2022,0.19228
Highly active carbon-supported Pt noparticles modified and dealloyed with Co for the oxygen reduction reaction,Bing Li,china,Tongji University,2014,Pt/C,100,100,0,0,0,0,0,0,0,0,0,0,0,0,0,0,0,0,0,0,40,0,0,0,0,0,0,0,0,0,60,3.25,0.71,XC-72R,30,230,130,180,ethylene glycol,12,25,0,0,0,34.97,75,0.214,0.874,,,0.3333,,0.35,0.2,40,not-mentioned,,,,,50,0,73,210,375,1.4,2.5,,,0.1,,0.21,698.4,,0.85,0.82,0.79,0.77,0.745,0.733,0.705,0.69,0.667,0.65,0.61,0.585,0.525,0.46,0.415,0.365,0.3183,0.27739,0.24125,0.2091,0.1803,0.15436,0.13088,0.10952,0.09001,0.07211,0.05563,0.04042,0.02632,0.01323
